Repository: FlaviodeMorais/PMI

File: extracted/cap2_2.1_carbon_steels_general.csv
Section,Standard Designation,"Grade, Class, Type, Symbol or Name",Steel Number,UNS Number,C,Mn,Si,P,S,Cr,Ni,Mo,Others
2.1 Chemical Composition of Carbon Steels for General Use,ASTM A 29/A 29M-03,1005,---,G10050,0.06,0.35,---,0.040,0.050,---,---,---,---
2.1 Chemical Composition of Carbon Steels for General Use,SAE J403 NOV01,1005,---,G10050,0.06,0.35,---,0.030,0.050,---,---,---,---
2.1 Chemical Composition of Carbon Steels for General Use,EN 10016-2:1995,C4D,1.0300,---,0.06,0.30-0.60,0.30,0.035,0.035,0.20,0.25,0.05,Cu 0.30; Al 0.01
2.1 Chemical Composition of Carbon Steels for General Use,EN 10016-4:1995,C3D2,1.1110,---,0.05,0.30-0.50,0.30,0.020,0.025,0.10,0.10,0.05,Cu 0.15; Al 0.01; N 0.007
2.1 Chemical Composition of Carbon Steels for General Use,ASTM A 29/A 29M-03,1006,---,G10060,0.08,0.25-0.40,---,0.040,0.050,---,---,---,---
2.1 Chemical Composition of Carbon Steels for General Use,SAE J403 NOV01,1006,---,G10060,0.08,0.25-0.40,---,0.030,0.050,---,---,---,---
2.1 Chemical Composition of Carbon Steels for General Use,EN 10016-2:1995,C7D,1.0313,---,0.05-0.09,0.30-0.60,0.30,0.035,0.035,0.20,0.25,0.05,Cu 0.30; Al 0.01
2.1 Chemical Composition of Carbon Steels for General Use,EN 10016-4:1995,C5D2,1.1111,---,0.07,0.30-0.50,0.30,0.020,0.025,0.10,0.10,0.05,Cu 0.15; Al 0.01; N 0.007
2.1 Chemical Composition of Carbon Steels for General Use,ASTM A 29/A 29M-03,1008,---,G10080,0.10,0.30-0.50,---,0.040,0.050,---,---,---,---
2.1 Chemical Composition of Carbon Steels for General Use,ASTM A 108-03,1008,---,G10080,0.10,0.30-0.50,---,0.040,0.050,---,---,---,---
2.1 Chemical Composition of Carbon Steels for General Use,ASTM A 576-90b (2000),1008,---,G10080,0.10,0.30-0.50,---,0.040,0.050,---,---,---,---
2.1 Chemical Composition of Carbon Steels for General Use,SAE J403 NOV01,1008,---,G10080,0.10,0.30-0.50,---,0.030,0.050,---,---,---,---
2.1 Chemical Composition of Carbon Steels for General Use,EN 10016-2:1995,C9D,1.0304,---,0.10,0.60,0.30,0.035,0.035,0.25,0.25,0.08,Cu 0.30
2.1 Chemical Composition of Carbon Steels for General Use,EN 10016-4:1995,C8D2,1.1113,---,0.06-0.10,0.30-0.50,0.30,0.020,0.025,0.10,0.10,0.05,Cu 0.15; Al 0.01; N 0.007
2.1 Chemical Composition of Carbon Steels for General Use,ASTM A 29/A 29M-03,1010,---,G10100,0.08-0.13,0.30-0.60,---,0.040,0.050,---,---,---,---
2.1 Chemical Composition of Carbon Steels for General Use,ASTM A 108-03,1010,---,G10100,0.08-0.13,0.30-0.60,---,0.040,0.050,---,---,---,---
2.1 Chemical Composition of Carbon Steels for General Use,ASTM A 576-90b (2000),1010,---,G10100,0.08-0.13,0.30-0.60,---,0.040,0.050,---,---,---,---
2.1 Chemical Composition of Carbon Steels for General Use,SAE J403 NOV01,1010,---,G10100,0.08-0.13,0.30-0.60,---,0.030,0.050,---,---,---,---
2.1 Chemical Composition of Carbon Steels for General Use,JIS G 4051:1979,S 10 C,---,---,0.08-0.13,0.30-0.60,0.15-0.35,0.030,0.035,0.20,0.20,---,Cu 0.30; Ni+Cr 0.35
2.1 Chemical Composition of Carbon Steels for General Use,JIS G 4051:1979,S 09 CK,---,---,0.07-0.12,0.30-0.60,0.10-0.35,0.025,0.025,0.20,0.20,---,Cu 0.25; Ni+Cr 0.30
2.1 Chemical Composition of Carbon Steels for General Use,EN 10016-2:1995,C10D,1.0310,---,0.08-0.13,0.30-0.60,0.30,0.035,0.035,0.20,0.25,0.05,Cu 0.30; Al 0.01
2.1 Chemical Composition of Carbon Steels for General Use,EN 10016-4:1995,C10D2,1.1114,---,0.08-0.12,0.30-0.50,0.30,0.020,0.025,0.10,0.10,0.05,Cu 0.15; Al 0.01; N 0.007
2.1 Chemical Composition of Carbon Steels for General Use,EN 10084:1998,C10E,1.1121,---,0.07-0.13,0.30-0.60,0.40,0.035,≤ 0.035,---,---,---,---
2.1 Chemical Composition of Carbon Steels for General Use,EN 10084:1998,C10R,1.1207,---,0.07-0.13,0.30-0.60,0.40,0.035,0.020-0.040,---,---,---,---
2.1 Chemical Composition of Carbon Steels for General Use,ISO 683-11:1987,C 10,---,---,0.07-0.13,0.30-0.60,0.15-0.40,0.035,0.035,---,---,---,---
2.1 Chemical Composition of Carbon Steels for General Use,ASTM A 29/A 29M-03,1012,---,G10120,0.10-0.15,0.30-0.60,---,0.040,0.050,---,---,---,---
2.1 Chemical Composition of Carbon Steels for General Use,ASTM A 576-90b (2000),1012,---,G10120,0.10-0.15,0.30-0.60,---,0.040,0.050,---,---,---,---
2.1 Chemical Composition of Carbon Steels for General Use,SAE J403 NOV01,1012,---,G10120,0.10-0.15,0.30-0.60,---,0.030,0.050,---,---,---,---
2.1 Chemical Composition of Carbon Steels for General Use,JIS G 4051:1979,S 12 C,---,---,0.10-0.15,0.30-0.60,0.15-0.35,0.030,0.035,.20,.20,---,Cu 0.30; Ni+Cr 0.35
2.1 Chemical Composition of Carbon Steels for General Use,EN 10016-2:1995,C12D,1.0311,---,0.10-0.15,0.30-0.60,0.30,0.035,0.035,0.20,0.25,0.05,Cu 0.30; Al 0.01
2.1 Chemical Composition of Carbon Steels for General Use,EN 10016-4:1995,C12D2,1.1124,---,0.10-0.14,0.30-0.50,0.30,0.020,0.025,0.10,0.10,0.05,Cu 0.15; Al 0.01; N 0.007
2.1 Chemical Composition of Carbon Steels for General Use,ASTM A 29/A 29M-03,1015,---,G10150,0.13-0.18,0.30-0.60,---,0.040,0.050,---,---,---,---
2.1 Chemical Composition of Carbon Steels for General Use,ASTM A 29/A 29M-03,1016,---,G10160,0.13-0.18,0.60-0.90,---,0.040,0.050,---,---,---,---
2.1 Chemical Composition of Carbon Steels for General Use,ASTM A 108-03,1015,---,G10150,0.13-0.18,0.30-0.60,---,0.040,0.050,---,---,---,---
2.1 Chemical Composition of Carbon Steels for General Use,ASTM A 108-03,1016,---,G10160,0.13-0.18,0.60-0.90,---,0.040,0.050,---,---,---,---
2.1 Chemical Composition of Carbon Steels for General Use,ASTM A 576-90b (2000),1015,---,G10150,0.13-0.18,0.30-0.60,---,0.040,0.050,---,---,---,---
2.1 Chemical Composition of Carbon Steels for General Use,ASTM A 576-90b (2000),1016,---,G10160,0.13-0.18,0.60-0.90,---,0.040,0.050,---,---,---,---
2.1 Chemical Composition of Carbon Steels for General Use,SAE J403 NOV01,1015,---,G10150,0.13-0.18,0.30-0.60,---,0.030,0.050,---,---,---,---
2.1 Chemical Composition of Carbon Steels for General Use,SAE J403 NOV01,1016,---,G10160,0.13-0.18,0.60-0.90,---,0.030,0.050,---,---,---,---
2.1 Chemical Composition of Carbon Steels for General Use,JIS G 4051:1979,S 15 C,---,---,0.13-0.18,0.30-0.60,0.15-0.35,0.030,0.035,0.20,0.20,---,Cu 0.30; Ni+Cr 0.35
2.1 Chemical Composition of Carbon Steels for General Use,JIS G 4051:1979,S 15 CK,---,---,0.13-0.18,0.30-0.60,0.15-0.35,0.025,0.025,0.20,0.20,---,Cu 0.25; Ni+Cr 0.30
2.1 Chemical Composition of Carbon Steels for General Use,EN 10016-2:1995,C15D,1.0413,---,0.12-0.17,0.30-0.60,0.30,0.035,0.035,0.20,0.25,0.05,Cu 0.30; Al 0.01
2.1 Chemical Composition of Carbon Steels for General Use,EN 10016-4:1995,C15D2,1.1126,---,0.13-0.17,0.30-0.50,0.30,0.020,0.025,0.10,0.10,0.05,Cu 0.15; Al 0.01; N 0.007
2.1 Chemical Composition of Carbon Steels for General Use,EN 10084:1998,C15E,1.1141,---,0.12-0.18,0.30-0.60,0.40,0.035,0.035,---,---,---,---
2.1 Chemical Composition of Carbon Steels for General Use,EN 10084:1998,C15R,1.1140,---,0.12-0.18,0.30-0.60,0.40,0.035,0.020-0.040,---,---,---,---
2.1 Chemical Composition of Carbon Steels for General Use,EN 10084:1998,C16E,1.1148,---,0.12-0.18,0.60-0.90,0.40,0.035,0.035,---,---,---,---
2.1 Chemical Composition of Carbon Steels for General Use,EN 10084:1998,C16R,1.1208,---,0.12-0.18,0.60-0.90,0.40,0.035,0.020-0.040,---,---,---,---
2.1 Chemical Composition of Carbon Steels for General Use,ISO 683-11:1987,C 15 E4,---,---,0.12-0.18,0.30-0.60,0.15-0.40,0.035,0.035,---,---,---,---
2.1 Chemical Composition of Carbon Steels for General Use,ISO 683-11:1987,C 15 M2,---,---,0.12-0.18,0.30-0.60,0.15-0.40,0.035,0.020-0.040,---,---,---,---
2.1 Chemical Composition of Carbon Steels for General Use,ISO 683-11:1987,C 16 E4,---,---,0.12-0.18,0.60-0.90,0.15-0.40,0.035,0.035,---,---,---,---
2.1 Chemical Composition of Carbon Steels for General Use,ISO 683-11:1987,C 16 M2,---,---,0.12-0.18,0.60-0.90,0.15-0.40,0.035,0.020-0.040,---,---,---,---
2.1 Chemical Composition of Carbon Steels for General Use,ASTM A 29/A 29M-03,1017,---,G10170,0.15-0.20,0.30-0.60,---,0.040,0.050,---,---,---,---
2.1 Chemical Composition of Carbon Steels for General Use,ASTM A 29/A 29M-03,1018,---,G10180,0.15-0.20,0.60-0.90,---,0.040,0.050,---,---,---,---
2.1 Chemical Composition of Carbon Steels for General Use,ASTM A 29/A 29M-03,1019,---,G10190,0.15-0.20,0.70-1.00,---,0.040,0.050,---,---,---,---
2.1 Chemical Composition of Carbon Steels for General Use,ASTM A 108-03,1018,---,G10180,0.15-0.20,0.60-0.90,---,0.040,0.050,---,---,---,---
2.1 Chemical Composition of Carbon Steels for General Use,ASTM A 576-90b (2000),1017,---,G10170,0.15-0.20,0.30-0.60,---,0.040,0.050,---,---,---,---
2.1 Chemical Composition of Carbon Steels for General Use,ASTM A 576-90b (2000),1018,---,G10180,0.15-0.20,0.60-0.90,---,0.040,0.050,---,---,---,---
2.1 Chemical Composition of Carbon Steels for General Use,ASTM A 576-90b (2000),1019,---,G10190,0.15-0.20,0.70-1.00,---,0.040,0.050,---,---,---,---
2.1 Chemical Composition of Carbon Steels for General Use,SAE J403 NOV01,1017,---,G10170,0.15-0.20,0.30-0.60,---,0.030,0.050,---,---,---,---
2.1 Chemical Composition of Carbon Steels for General Use,SAE J403 NOV01,1018,---,G10180,0.15-0.20,0.60-0.90,---,0.030,0.050,---,---,---,---
2.1 Chemical Composition of Carbon Steels for General Use,JIS G 4051:1979,S 17 C,---,---,0.15-0.20,0.30-0.60,0.15-0.35,0.030,0.035,0.20,0.20,---,Cu 0.30; Ni+Cr 0.35
2.1 Chemical Composition of Carbon Steels for General Use,EN 10016-2:1995,C18D,1.0416,---,0.15-0.20,0.30-0.60,0.30,0.035,0.035,0.20,0.25,0.05,Cu 0.30; Al 0.01
2.1 Chemical Composition of Carbon Steels for General Use,EN 10016-4:1995,C18D2,1.1129,---,0.16-0.20,0.30-0.50,0.30,0.020,0.025,0.10,0.10,0.05,Cu 0.15; Al 0.01; N 0.007
2.1 Chemical Composition of Carbon Steels for General Use,ASTM A 29/A 29M-03,1020,---,G10200,0.18-0.23,0.30-0.60,---,0.040,0.050,---,---,---,---
2.1 Chemical Composition of Carbon Steels for General Use,ASTM A 29/A 29M-03,1021,---,G10210,0.18-0.23,0.60-0.90,---,0.040,0.050,---,---,---,---
2.1 Chemical Composition of Carbon Steels for General Use,ASTM A 29/A 29M-03,1022,---,G10220,0.18-0.23,0.70-1.00,---,0.040,0.050,---,---,---,---
2.1 Chemical Composition of Carbon Steels for General Use,ASTM A 108-03,1020,---,G10200,0.18-0.23,0.30-0.60,---,0.040,0.050,---,---,---,---
2.1 Chemical Composition of Carbon Steels for General Use,ASTM A 108-03,1022,---,G10220,0.18-0.23,0.70-1.00,---,0.040,0.050,---,---,---,---
2.1 Chemical Composition of Carbon Steels for General Use,ASTM A 576-90b (2000),1020,---,G10200,0.18-0.23,0.30-0.60,---,0.040,0.050,---,---,---,---
2.1 Chemical Composition of Carbon Steels for General Use,ASTM A 576-90b (2000),1021,---,G10210,0.18-0.23,0.60-0.90,---,0.040,0.050,---,---,---,---
2.1 Chemical Composition of Carbon Steels for General Use,ASTM A 576-90b (2000),1022,---,G10220,0.18-0.23,0.70-1.00,---,0.040,0.050,---,---,---,---
2.1 Chemical Composition of Carbon Steels for General Use,SAE J403 NOV01,1020,---,G10200,0.18-0.23,0.30-0.60,---,0.030,0.050,---,---,---,---
2.1 Chemical Composition of Carbon Steels for General Use,SAE J403 NOV01,1021,---,G10210,0.18-0.23,0.60-0.90,---,0.030,0.050,---,---,---,---
2.1 Chemical Composition of Carbon Steels for General Use,SAE J403 NOV01,1022,---,G10220,0.18-0.23,0.70-1.00,---,0.030,0.050,---,---,---,---
2.1 Chemical Composition of Carbon Steels for General Use,JIS G 4051:1979,S 20 C,---,---,0.18-0.23,0.30-0.60,0.15-0.35,0.030,0.035,0.20,0.20,---,Cu 0.30; Ni+Cr 0.35
2.1 Chemical Composition of Carbon Steels for General Use,JIS G 4051:1979,S 20 CK,---,---,0.18-0.23,0.30-0.60,0.15-0.35,0.025,0.025,0.20,0.20,---,Cu 0.25; Ni+Cr 0.30
2.1 Chemical Composition of Carbon Steels for General Use,EN 10016-2:1995,C20D,1.0414,---,0.18-0.23,0.30-0.60,0.30,0.035,0.035,0.20,0.25,0.05,Cu 0.30; Al 0.01
2.1 Chemical Composition of Carbon Steels for General Use,EN 10016-4:1995,C20D2,1.1137,---,0.18-0.23,0.30-0.50,0.30,0.020,0.025,0.10,0.10,0.05,Cu 0.15; Al 0.01; N 0.007
2.1 Chemical Composition of Carbon Steels for General Use,EN 10083-1:1991,C22E,1.1151,---,0.17-0.24,0.40-0.70,0.40,0.035,0.035,0.40,0.40,0.10,Cr+Mo+Ni 0.63
2.1 Chemical Composition of Carbon Steels for General Use,EN 10083-1:1991,C22R,1.1149,---,0.17-0.24,0.40-0.70,0.40,0.035,0.020-0.040,0.40,0.40,0.10,Cr+Mo+Ni 0.63
2.1 Chemical Composition of Carbon Steels for General Use,EN 10083-2:1991,C22,1.0402,---,0.17-0.24,0.40-0.70,0.40,0.045,0.045,0.40,0.40,0.10,Cr+Ni+Mo 0.63
2.1 Chemical Composition of Carbon Steels for General Use,ASTM A 29/A 29M-03,1023,---,---,0.20-0.25,0.30-0.60,---,0.040,0.050,---,---,---,---
2.1 Chemical Composition of Carbon Steels for General Use,ASTM A 576-90b (2000),1023,---,G10230,0.20-0.25,0.30-0.60,---,0.040,0.050,---,---,---,---
2.1 Chemical Composition of Carbon Steels for General Use,SAE J403 NOV01,1023,---,G10230,0.20-0.25,0.30-0.60,---,0.030,0.050,---,---,---,---
2.1 Chemical Composition of Carbon Steels for General Use,JIS G 4051:1979,S 22 C,---,---,0.20-0.25,0.30-0.60,0.15-0.35,0.030,0.035,.20,.20,---,Cu 0.30; Ni+Cr 0.35
2.1 Chemical Composition of Carbon Steels for General Use,ASTM A 29/A 29M-03,1025,---,G10250,0.22-0.28,0.30-0.60,---,0.040,0.050,---,---,---,---
2.1 Chemical Composition of Carbon Steels for General Use,ASTM A 29/A 29M-03,1026,---,G10260,0.22-0.28,0.60-0.90,---,0.040,0.050,---,---,---,---
2.1 Chemical Composition of Carbon Steels for General Use,ASTM A 108-03,1025,---,G10250,0.22-0.28,0.30-0.60,---,0.040,0.050,---,---,---,---
2.1 Chemical Composition of Carbon Steels for General Use,ASTM A 576-90b (2000),1025,---,G10250,0.22-0.28,0.30-0.60,---,0.040,0.050,---,---,---,---
2.1 Chemical Composition of Carbon Steels for General Use,ASTM A 576-90b (2000),1026,---,G10260,0.22-0.28,0.60-0.90,---,0.040,0.050,---,---,---,---
2.1 Chemical Composition of Carbon Steels for General Use,SAE J403 NOV01,1025,---,G10250,0.22-0.28,0.30-0.60,---,0.030,0.050,---,---,---,---
2.1 Chemical Composition of Carbon Steels for General Use,SAE J403 NOV01,1026,---,G10260,0.22-0.28,0.60-0.90,---,0.030,0.050,---,---,---,---
2.1 Chemical Composition of Carbon Steels for General Use,JIS G 4051:1979,S 25 C,---,---,0.22-0.28,0.30-0.60,0.15-0.35,0.030,0.035,0.20,0.20,---,Cu 0.30; Ni+Cr 0.35
2.1 Chemical Composition of Carbon Steels for General Use,EN 10016-2:1995,C26D,1.0415,---,0.24-0.29,0.50-0.80,0.10-0.30,0.035,0.035,0.20,0.25,0.05,Cu 0.30; Al 0.01
2.1 Chemical Composition of Carbon Steels for General Use,EN 10016-4:1995,C26D2,1.1139,---,0.24-0.29,0.50-0.70,0.10-0.30,0.020,0.025,0.10,0.10,0.03,Cu 0.15; Al 0.01; N 0.007
2.1 Chemical Composition of Carbon Steels for General Use,EN 10083-1:1991,C25E,1.1178,---,0.22-0.29,0.40-0.70,0.40,0.035,0.035,0.40,0.40,0.10,Cr+Mo+Ni 0.63
2.1 Chemical Composition of Carbon Steels for General Use,EN 10083-1:1991,C25R,1.1179,---,0.22-0.29,0.40-0.70,0.40,0.035,0.020-0.040,0.40,0.40,0.10,Cr+Mo+Ni 0.63
2.1 Chemical Composition of Carbon Steels for General Use,EN 10083-2:1991,C25,1.0402,---,0.22-0.29,0.40-0.70,0.40,0.045,0.045,0.40,0.40,0.10,Cr+Mo+Ni 0.63
2.1 Chemical Composition of Carbon Steels for General Use,ISO 683-1:1987,C 25,---,---,0.22-0.29,0.40-0.70,0.10-0.40,0.045,0.045,---,---,---,---
2.1 Chemical Composition of Carbon Steels for General Use,ISO 683-1:1987,C 25 E 4,---,---,0.22-0.29,0.40-0.70,0.10-0.40,0.035,0.035,---,---,---,---
2.1 Chemical Composition of Carbon Steels for General Use,ISO 683-1:1987,C 25 M 2,---,---,0.22-0.29,0.40-0.70,0.10-0.40,0.035,0.020-0.040,---,---,---,---
2.1 Chemical Composition of Carbon Steels for General Use,ASTM A 29/A 29M-03,1029,---,G10290,0.25-0.31,0.60-0.90,---,0.040,0.050,---,---,---,---
2.1 Chemical Composition of Carbon Steels for General Use,ASTM A 576-90b (2000),1029,---,G10290,0.25-0.31,0.60-0.90,---,0.040,0.050,---,---,---,---
2.1 Chemical Composition of Carbon Steels for General Use,SAE J403 NOV01,1029,---,G10290,0.25-0.31,0.60-0.90,---,0.030,0.050,---,---,---,---
2.1 Chemical Composition of Carbon Steels for General Use,JIS G 4051:1979,S 28 C,---,---,0.25-0.31,0.60-0.90,0.15-0.35,0.030,0.035,0.20,0.20,---,Cu 0.30; Ni+Cr 0.35
2.1 Chemical Composition of Carbon Steels for General Use,ASTM A 29/A 29M-03,1030,---,G10300,0.28-0.34,0.60-0.90,---,0.040,0.050,---,---,---,---
2.1 Chemical Composition of Carbon Steels for General Use,ASTM A 108-03,1030,---,G10300,0.28-0.34,0.60-0.90,---,0.040,0.050,---,---,---,---
2.1 Chemical Composition of Carbon Steels for General Use,ASTM A 576-90b (2000),1030,---,G10300,0.28-0.34,0.60-0.90,---,0.040,0.050,---,---,---,---
2.1 Chemical Composition of Carbon Steels for General Use,SAE J403 NOV01,1030,---,G10300,0.28-0.34,0.60-0.90,---,0.030,0.050,---,---,---,---
2.1 Chemical Composition of Carbon Steels for General Use,JIS G 4051:1979,S 30 C,---,---,0.27-0.33,0.60-0.90,0.15-0.35,0.030,0.035,0.20,0.20,---,Cu 0.30; Ni+Cr 0.35
2.1 Chemical Composition of Carbon Steels for General Use,EN 10016-4:1995,C32D2,1.1143,---,0.30-0.34,0.50-0.70,0.10-0.30,0.020,0.025,0.10,0.10,0.03,Cu 0.15; Al 0.01; N 0.007
2.1 Chemical Composition of Carbon Steels for General Use,EN 10083-1:1991,C30E,1.1178,---,0.27-0.34,0.50-0.80,0.40,0.035,0.035,0.40,0.40,0.10,Cr+Mo+Ni 0.63
2.1 Chemical Composition of Carbon Steels for General Use,EN 10083-1:1991,C30R,1.1179,---,0.27-0.34,0.50-0.80,0.40,0.035,0.020-0.040,0.40,0.40,0.10,Cr+Mo+Ni 0.63
2.1 Chemical Composition of Carbon Steels for General Use,EN 10083-2:1991,C30,1.0528,---,0.27-0.34,0.50-0.80,0.40,0.045,0.045,0.40,0.40,0.10,Cr+Mo+Ni 0.63
2.1 Chemical Composition of Carbon Steels for General Use,ISO 683-1:1987,C 30,---,---,0.27-0.34,0.50-0.80,0.10-0.40,0.045,0.045,---,---,---,---
2.1 Chemical Composition of Carbon Steels for General Use,ISO 683-1:1987,C 30 E 4,---,---,0.27-0.34,0.50-0.80,0.10-0.40,0.035,0.035,---,---,---,---
2.1 Chemical Composition of Carbon Steels for General Use,ISO 683-1:1987,C 30 M 2,---,---,0.27-0.34,0.50-0.80,0.10-0.40,0.035,0.020-0.040,---,---,---,---
2.1 Chemical Composition of Carbon Steels for General Use,JIS G 4051:1979,S 33 C,---,---,0.30-0.36,0.60-0.90,0.15-0.35,0.030,0.035,0.20,0.20,---,Cu 0.30; Ni+Cr 0.35
2.1 Chemical Composition of Carbon Steels for General Use,EN 10016-2:1995,C32D,1.0530,---,0.30-0.35,0.50-0.80,0.10-0.30,0.035,0.035,0.20,0.25,0.05,Cu 0.30; Al 0.01
2.1 Chemical Composition of Carbon Steels for General Use,ASTM A 29/A 29M-03,1034,---,G10340,0.32-0.38,0.50-0.80,---,0.040,0.050,---,---,---,---
2.1 Chemical Composition of Carbon Steels for General Use,ASTM A 29/A 29M-03,1035,---,G10350,0.32-0.38,0.60-0.90,---,0.040,0.050,---,---,---,---
2.1 Chemical Composition of Carbon Steels for General Use,ASTM A 29/A 29M-03,1037,---,G10370,0.32-0.38,0.70-1.00,---,0.040,0.050,---,---,---,---
2.1 Chemical Composition of Carbon Steels for General Use,ASTM A 108-03,1035,---,G10350,0.32-0.38,0.60-0.90,---,0.040,0.050,---,---,---,---
2.1 Chemical Composition of Carbon Steels for General Use,ASTM A 576-90b (2000),1035,---,G10350,0.32-0.38,0.60-0.90,---,0.040,0.050,---,---,---,---
2.1 Chemical Composition of Carbon Steels for General Use,ASTM A 576-90b (2000),1037,---,G10350,0.32-0.38,0.70-1.00,---,0.040,0.050,---,---,---,---
2.1 Chemical Composition of Carbon Steels for General Use,SAE J403 NOV01,1035,---,G10350,0.32-0.38,0.60-0.90,---,0.030,0.050,---,---,---,---
2.1 Chemical Composition of Carbon Steels for General Use,JIS G 4051:1979,S 35 C,---,---,0.32-0.38,0.60-0.90,0.15-0.35,0.030,0.035,0.20,0.20,---,Cu 0.30; Ni+Cr 0.35
2.1 Chemical Composition of Carbon Steels for General Use,EN 10016-4:1995,C36D2,1.1145,---,0.34-0.38,0.50-0.70,0.10-0.30,0.020,0.025,0.10,0.10,0.03,Cu 0.15; Al 0.01; N 0.007
2.1 Chemical Composition of Carbon Steels for General Use,EN 10083-1:1991,C35E,1.1181,---,0.32-0.39,0.50-0.80,0.40,0.035,0.035,0.40,0.40,0.10,Cr+Mo+Ni 0.63
2.1 Chemical Composition of Carbon Steels for General Use,EN 10083-1:1991,C35R,1.1180,---,0.32-0.39,0.50-0.80,0.40,0.035,0.020-0.040,0.40,0.40,0.10,Cr+Mo+Ni 0.63
2.1 Chemical Composition of Carbon Steels for General Use,EN 10083-2:1991,C35,1.0501,---,0.32-0.39,0.50-0.80,0.40,0.045,0.045,0.40,0.40,0.10,Cr+Mo+Ni 0.63
2.1 Chemical Composition of Carbon Steels for General Use,ISO 683-1:1987,C 35,---,---,0.32-0.39,0.50-0.80,0.10-0.40,0.045,0.045,---,---,---,---
2.1 Chemical Composition of Carbon Steels for General Use,ISO 683-1:1987,C 35 E 4,---,---,0.32-0.39,0.50-0.80,0.10-0.40,0.035,0.035,---,---,---,---
2.1 Chemical Composition of Carbon Steels for General Use,ISO 683-1:1987,C 35 M 2,---,---,0.32-0.39,0.50-0.80,0.10-0.40,0.035,0.020-0.040,---,---,---,---
2.1 Chemical Composition of Carbon Steels for General Use,ASTM A 29/A 29M-03,1038,---,G10380,0.35-0.42,0.60-0.90,---,0.040,0.050,---,---,---,---
2.1 Chemical Composition of Carbon Steels for General Use,ASTM A 576-90b (2000),1038,---,G10380,0.35-0.42,0.60-0.90,---,0.040,0.050,---,---,---,---
2.1 Chemical Composition of Carbon Steels for General Use,SAE J403 NOV01,1038,---,G10380,0.35-0.42,0.60-0.90,---,0.030,0.050,---,---,---,---
2.1 Chemical Composition of Carbon Steels for General Use,JIS G 4051:1979,S 38 C,---,---,0.35-0.41,0.60-0.90,0.15-0.35,0.030,0.035,0.20,0.20,---,Cu 0.30; Ni+Cr 0.35
2.1 Chemical Composition of Carbon Steels for General Use,EN 10016-2:1995,C38D,1.0516,---,0.35-0.40,0.50-0.80,0.10-0.30,0.035,0.035,0.20,0.25,0.05,Cu 0.30; Al 0.01
2.1 Chemical Composition of Carbon Steels for General Use,EN 10016-4:1995,C38D2,1.1150,---,0.36-0.40,0.50-0.70,0.10-0.30,0.020,0.025,0.10,0.10,0.03,Cu 0.15; Al 0.01; N 0.007
2.1 Chemical Composition of Carbon Steels for General Use,ASTM A 29/A 29M-03,1039,---,G10390,0.37-0.44,0.70-1.00,---,0.040,0.050,---,---,---,---
2.1 Chemical Composition of Carbon Steels for General Use,ASTM A 29/A 29M-03,1040,---,G10400,0.37-0.44,0.60-0.90,---,0.040,0.050,---,---,---,---
2.1 Chemical Composition of Carbon Steels for General Use,ASTM A 108-03,1040,---,G10400,0.37-0.44,0.60-0.90,---,0.040,0.050,---,---,---,---
2.1 Chemical Composition of Carbon Steels for General Use,ASTM A 576-90b (2000),1039,---,G10390,0.37-0.44,0.70-1.00,---,0.040,0.050,---,---,---,---
2.1 Chemical Composition of Carbon Steels for General Use,ASTM A 576-90b (2000),1040,---,G10400,0.37-0.44,0.60-0.90,---,0.040,0.050,---,---,---,---
2.1 Chemical Composition of Carbon Steels for General Use,SAE J403 NOV01,1039,---,G10400,0.37-0.44,0.70-1.00,---,0.030,0.050,---,---,---,---
2.1 Chemical Composition of Carbon Steels for General Use,SAE J403 NOV01,1040,---,G10400,0.37-0.43,0.60-0.90,---,0.030,0.050,---,---,---,---
2.1 Chemical Composition of Carbon Steels for General Use,JIS G 4051:1979,S 40 C,---,---,0.37-0.43,0.60-0.90,0.15-0.35,0.030,0.035,0.20,0.20,---,Cu 0.30; Ni+Cr 0.35
2.1 Chemical Composition of Carbon Steels for General Use,EN 10016-4:1995,C40D2,1.1153,---,0.38-0.42,0.50-0.70,0.10-0.30,0.020,0.025,0.10,0.10,0.03,Cu 0.15; Al 0.01; N 0.007
2.1 Chemical Composition of Carbon Steels for General Use,EN 10083-1:1991,C40E,1.1186,---,0.37-0.44,0.50-0.80,0.040,0.035,0.035,0.40,0.40,0.10,Cr+Mo+Ni 0.63
2.1 Chemical Composition of Carbon Steels for General Use,EN 10083-1:1991,C40R,1.1189,---,0.37-0.44,0.50-0.80,0.040,0.035,0.020-0.040,0.40,0.40,0.10,Cr+Mo+Ni 0.63
2.1 Chemical Composition of Carbon Steels for General Use,EN 10083-2:1991,C40,1.0511,---,0.37-0.44,0.50-0.80,0.040,0.045,0.045,0.40,0.40,0.10,Cr+Mo+Ni 0.63
2.1 Chemical Composition of Carbon Steels for General Use,ISO 683-1:1987,C 40,---,---,0.37-0.44,0.50-0.80,0.10-0.40,0.045,0.045,---,---,---,---
2.1 Chemical Composition of Carbon Steels for General Use,ISO 683-1:1987,C 40 E 4,---,---,0.37-0.44,0.50-0.80,0.10-0.40,0.035,0.035,---,---,---,---
2.1 Chemical Composition of Carbon Steels for General Use,ISO 683-1:1987,C 40 M 2,---,---,0.37-0.44,0.50-0.80,0.10-0.40,0.035,0.020-0.040,---,---,---,---
2.1 Chemical Composition of Carbon Steels for General Use,ASTM A 29/A 29M-03,1042,---,G10420,0.40-0.47,0.60-0.90,---,0.040,0.050,---,---,---,---
2.1 Chemical Composition of Carbon Steels for General Use,ASTM A 29/A 29M-03,1043,---,G10430,0.40-0.47,0.70-1.00,---,0.040,0.050,---,---,---,---
2.1 Chemical Composition of Carbon Steels for General Use,ASTM A 576-90b (2000),1042,---,G10420,0.40-0.47,0.60-0.90,---,0.040,0.050,---,---,---,---
2.1 Chemical Composition of Carbon Steels for General Use,ASTM A 576-90b (2000),1043,---,G10430,0.40-0.47,0.70-1.00,---,0.040,0.050,---,---,---,---
2.1 Chemical Composition of Carbon Steels for General Use,SAE J403 NOV01,1042,---,G10420,0.40-0.47,0.60-0.90,---,0.030,0.050,---,---,---,---
2.1 Chemical Composition of Carbon Steels for General Use,SAE J403 NOV01,1043,---,G10430,0.40-0.47,0.70-1.00,---,0.030,0.050,---,---,---,---
2.1 Chemical Composition of Carbon Steels for General Use,JIS G 4051:1979,S 43 C,---,---,0.40-0.46,0.60-0.90,0.15-0.35,0.030,0.035,0.20,0.20,---,Cu 0.30; Ni+Cr 0.35
2.1 Chemical Composition of Carbon Steels for General Use,EN 10016-2:1995,C42D,1.0541,---,0.40-0.45,0.50-0.80,0.10-0.30,0.035,0.035,0.20,0.25,0.05,Cu 0.30; Al 0.01
2.1 Chemical Composition of Carbon Steels for General Use,EN 10016-4:1995,C42D2,1.1154,---,0.40-0.44,0.50-0.70,0.10-0.30,0.020,0.025,0.10,0.10,0.03,Cu 0.15; Al 0.01; N 0.007
2.1 Chemical Composition of Carbon Steels for General Use,ASTM A 29/A 29M-03,1044,---,G10440,0.43-0.50,0.30-0.60,---,0.040,0.050,---,---,---,---
2.1 Chemical Composition of Carbon Steels for General Use,ASTM A 29/A 29M-03,1045,---,G10450,0.43-0.50,0.60-0.90,---,0.040,0.050,---,---,---,---
2.1 Chemical Composition of Carbon Steels for General Use,ASTM A 29/A 29M-03,1046,---,G10460,0.43-0.50,0.70-1.00,---,0.040,0.050,---,---,---,---
2.1 Chemical Composition of Carbon Steels for General Use,ASTM A 108-03,1045,---,G10450,0.43-0.50,0.60-0.90,---,0.040,0.050,---,---,---,---
2.1 Chemical Composition of Carbon Steels for General Use,ASTM A 576-90b (2000),1044,---,G10440,0.43-0.50,0.30-0.60,---,0.040,0.050,---,---,---,---
2.1 Chemical Composition of Carbon Steels for General Use,ASTM A 576-90b (2000),1045,---,G10450,0.43-0.50,0.60-0.90,---,0.040,0.050,---,---,---,---
2.1 Chemical Composition of Carbon Steels for General Use,ASTM A 576-90b (2000),1046,---,G10460,0.43-0.50,0.70-1.00,---,0.040,0.050,---,---,---,---
2.1 Chemical Composition of Carbon Steels for General Use,SAE J403 NOV01,1044,---,G10440,0.43-0.50,0.30-0.60,---,0.030,0.050,---,---,---,---
2.1 Chemical Composition of Carbon Steels for General Use,SAE J403 NOV01,1045,---,G10450,0.43-0.50,0.60-0.90,---,0.030,0.050,---,---,---,---
2.1 Chemical Composition of Carbon Steels for General Use,SAE J403 NOV01,1046,---,G10460,0.43-0.50,0.70-1.00,---,0.030,0.050,---,---,---,---
2.1 Chemical Composition of Carbon Steels for General Use,JIS G 4051:1979,S 45 C,---,---,0.42-0.48,0.60-0.90,0.15-0.35,0.030,0.035,0.20,0.20,---,Cu 0.30; Ni+Cr 0.35
2.1 Chemical Composition of Carbon Steels for General Use,EN 10016-4:1995,C46D2,1.1162,---,0.44-0.48,0.50-0.70,0.10-0.30,0.020,0.025,0.10,0.10,0.03,Cu 0.15; Al 0.01; N 0.007
2.1 Chemical Composition of Carbon Steels for General Use,EN 10083-1:1991,C45E,1.1191,---,0.42-0.50,0.50-0.80,0.40,0.035,0.035,0.40,0.40,0.10,Cr+Mo+Ni 0.63
2.1 Chemical Composition of Carbon Steels for General Use,EN 10083-1:1991,C45R,1.1201,---,0.42-0.50,0.50-0.80,0.40,0.035,0.020-0.040,0.40,0.40,0.10,Cr+Mo+Ni 0.63
2.1 Chemical Composition of Carbon Steels for General Use,EN 10083-2:1991,C45,1.0503,---,0.42-0.50,0.50-0.80,0.40,0.045,0.045,0.40,0.40,0.10,Cr+Mo+Ni 0.63
2.1 Chemical Composition of Carbon Steels for General Use,ISO 683-1:1987,C 45,---,---,0.42-0.50,0.50-0.80,0.10-0.40,0.045,0.045,---,---,---,---
2.1 Chemical Composition of Carbon Steels for General Use,ISO 683-1:1987,C 45 E4,---,---,0.42-0.50,0.50-0.80,0.10-0.40,0.035,0.035,---,---,---,---
2.1 Chemical Composition of Carbon Steels for General Use,ISO 683-1:1987,C 45 M2,---,---,0.42-0.50,0.50-0.80,0.10-0.40,0.035,0.020-0.040,---,---,---,---
2.1 Chemical Composition of Carbon Steels for General Use,JIS G 4051:1979,S 48 C,---,---,0.45-0.51,0.60-0.90,0.15-0.35,0.030,0.035,0.20,0.20,---,Cu 0.30; Ni+Cr 0.35
2.1 Chemical Composition of Carbon Steels for General Use,EN 10016-2:1995,C48D,1.0517,---,0.45-0.50,0.50-0.80,0.10-0.30,0.035,0.035,0.15,0.20,0.05,Cu 0.25; Al 0.01
2.1 Chemical Composition of Carbon Steels for General Use,EN 10016-4:1995,C48D2,1.1164,---,0.46-0.50,0.50-0.70,0.10-0.30,0.020,0.025,0.10,0.10,0.03,Cu 0.15; Al 0.01; N 0.007
2.1 Chemical Composition of Carbon Steels for General Use,ASTM A 29/A 29M-03,1049,---,G10490,0.46-0.53,0.60-0.90,---,0.040,0.050,---,---,---,---
2.1 Chemical Composition of Carbon Steels for General Use,ASTM A 29/A 29M-03,1050,---,G10500,0.48-0.55,0.60-0.90,---,0.040,0.050,---,---,---,---
2.1 Chemical Composition of Carbon Steels for General Use,ASTM A 29/A 29M-03,1053,---,G10530,0.48-0.55,0.70-1.00,---,0.040,0.050,---,---,---,---
2.1 Chemical Composition of Carbon Steels for General Use,ASTM A 108-03,1050,---,G10500,0.48-0.55,0.60-0.90,---,0.040,0.050,---,---,---,---
2.1 Chemical Composition of Carbon Steels for General Use,ASTM A 576-90b (2000),1049,---,G10490,0.46-0.53,0.60-0.90,---,0.040,0.050,---,---,---,---
2.1 Chemical Composition of Carbon Steels for General Use,ASTM A 576-90b (2000),1050,---,G10500,0.48-0.55,0.60-0.90,---,0.040,0.050,---,---,---,---
2.1 Chemical Composition of Carbon Steels for General Use,ASTM A 576-90b (2000),1053,---,G10530,0.48-0.55,0.70-1.00,---,0.040,0.050,---,---,---,---
2.1 Chemical Composition of Carbon Steels for General Use,SAE J403 NOV01,1049,---,G10490,0.46-0.53,0.60-0.90,---,0.030,0.050,---,---,---,---
2.1 Chemical Composition of Carbon Steels for General Use,SAE J403 NOV01,1050,---,G10500,0.48-0.55,0.60-0.90,---,0.030,0.050,---,---,---,---
2.1 Chemical Composition of Carbon Steels for General Use,SAE J403 NOV01,1053,---,G10530,0.48-0.55,0.70-1.00,---,0.030,0.050,---,---,---,---
2.1 Chemical Composition of Carbon Steels for General Use,JIS G 4051:1979,S 50 C,---,---,0.47-0.53,0.60-0.90,0.15-0.35,0.030,0.035,0.20,0.20,---,Cu 0.30; Ni+Cr 0.35
2.1 Chemical Composition of Carbon Steels for General Use,EN 10016-2:1995,C50D,1.0586,---,0.48-0.53,0.50-0.80,0.10-0.30,0.035,0.035,0.15,0.20,0.05,Cu 0.25; Al 0.01
2.1 Chemical Composition of Carbon Steels for General Use,EN 10016-4:1995,C50D2,1.1171,---,0.48-0.52,0.50-0.70,0.10-0.30,0.020,0.025,0.10,0.10,0.03,Cu 0.15; Al 0.01; N 0.007
2.1 Chemical Composition of Carbon Steels for General Use,EN 10083-1:1991,C50E,1.1206,---,0.47-0.55,0.60-0.90,0.40,0.035,0.035,0.40,0.40,0.10,Cr+Mo+Ni 0.63
2.1 Chemical Composition of Carbon Steels for General Use,EN 10083-1:1991,C50R,1.1241,---,0.47-0.55,0.60-0.90,0.40,0.035,0.020-0.040,0.40,0.40,0.10,Cr+Mo+Ni 0.63
2.1 Chemical Composition of Carbon Steels for General Use,EN 10083-2:1991,C50,1.0540,---,0.47-0.55,0.60-0.90,0.40,0.045,0.045,0.40,0.40,0.10,Cr+Mo+Ni 0.63
2.1 Chemical Composition of Carbon Steels for General Use,ISO 683-1:1987,C 50,---,---,0.47-0.55,0.60-0.90,0.10-0.40,0.045,0.045,---,---,---,---
2.1 Chemical Composition of Carbon Steels for General Use,ISO 683-1:1987,C 50 E4,---,---,0.47-0.55,0.60-0.90,0.10-0.40,0.035,0.035,---,---,---,---
2.1 Chemical Composition of Carbon Steels for General Use,ISO 683-1:1987,C 50 M2,---,---,0.47-0.55,0.60-0.90,0.10-0.40,0.035,0.020-0.040,---,---,---,---
2.1 Chemical Composition of Carbon Steels for General Use,JIS G 4051:1979,S 53 C,---,---,0.50-0.56,0.60-0.90,0.15-0.35,0.030,0.035,0.20,0.20,---,Cu 0.30; Ni+Cr 0.35
2.1 Chemical Composition of Carbon Steels for General Use,EN 10016-2:1995,C52D,1.0588,---,0.50-0.55,0.50-0.80,0.10-0.30,0.035,0.035,0.15,0.20,0.05,Cu 0.25; Al 0.01
2.1 Chemical Composition of Carbon Steels for General Use,EN 10016-4:1995,C52D2,1.1202,---,0.50-0.54,0.50-0.70,0.10-0.30,0.020,0.025,0.10,0.10,0.03,Cu 0.15; Al 0.01; N 0.007
2.1 Chemical Composition of Carbon Steels for General Use,ASTM A 29/A 29M-03,1055,---,G10550,0.50-0.60,0.60-0.90,---,0.040,0.050,---,---,---,---
2.1 Chemical Composition of Carbon Steels for General Use,ASTM A 576-90b (2000),1055,---,G10550,0.50-0.60,0.60-0.90,---,0.040,0.050,---,---,---,---
2.1 Chemical Composition of Carbon Steels for General Use,SAE J403 NOV01,1055,---,G10550,0.50-0.60,0.60-0.90,---,0.030,0.050,---,---,---,---
2.1 Chemical Composition of Carbon Steels for General Use,JIS G 4051:1979,S 55 C,---,---,0.52-0.58,0.60-0.90,0.15-0.35,0.030,0.035,0.20,0.20,---,Cu 0.30; Ni+Cr 0.35
2.1 Chemical Composition of Carbon Steels for General Use,EN 10016-2:1995,C56D,1.0518,---,0.53-0.58,0.50-0.80,0.10-0.30,0.035,0.035,0.15,0.20,0.05,Cu 0.25; Al 0.01
2.1 Chemical Composition of Carbon Steels for General Use,EN 10016-4:1995,C56D2,1.1220,---,0.54-0.58,0.50-0.70,0.10-0.30,0.020,0.025,0.10,0.10,0.05,Cu 0.15; Al 0.01; N 0.007
2.1 Chemical Composition of Carbon Steels for General Use,EN 10083-1:1991,C55E,1.1203,---,0.52-0.60,0.60-0.90,0.40,0.035,0.035,0.40,040,0.10,Cr+Mo+Ni 0.63
2.1 Chemical Composition of Carbon Steels for General Use,EN 10083-1:1991,C55R,1.1209,---,0.52-0.60,0.60-0.90,0.40,0.035,0.020-0.040,0.40,0.40,0.10,Cr+Mo+Ni 0.63
2.1 Chemical Composition of Carbon Steels for General Use,EN 10083-2:1991,C55,1.0835,---,0.52-0.60,0.60-0.90,0.40,0.045,0.045,0.40,0.40,0.10,Cr+Mo+Ni 0.63
2.1 Chemical Composition of Carbon Steels for General Use,ISO 683-1:1987,C 55,---,---,0.52-0.60,0.60-0.90,0.10-0.40,0.045,0.045,---,---,---,---
2.1 Chemical Composition of Carbon Steels for General Use,ISO 683-1:1987,C 55 E4,---,---,0.52-0.60,0.60-0.90,0.10-0.40,0.035,0.035,---,---,---,---
2.1 Chemical Composition of Carbon Steels for General Use,ISO 683-1:1987,C 55 M2,---,---,0.52-0.60,0.60-0.90,0.10-0.40,0.035,0.020-0.040,---,---,---,---
2.1 Chemical Composition of Carbon Steels for General Use,ASTM A 29/A 29M-03,1059,---,G10590,0.55-0.65,0.50-0.80,---,0.040,0.050,---,---,---,---
2.1 Chemical Composition of Carbon Steels for General Use,ASTM A 29/A 29M-03,1060,---,G10600,0.55-0.65,0.60-0.90,---,0.040,0.050,---,---,---,---
2.1 Chemical Composition of Carbon Steels for General Use,ASTM A 576-90b (2000),1060,---,G10600,0.55-0.65,0.60-0.90,---,0.040,0.050,---,---,---,---
2.1 Chemical Composition of Carbon Steels for General Use,SAE J403 NOV01,1060,---,G10600,0.55-0.65,0.60-0.90,---,0.030,0.050,---,---,---,---
2.1 Chemical Composition of Carbon Steels for General Use,JIS G 4051:1979,S 58 C,---,---,0.55-0.61,0.60-0.90,0.15-0.35,0.030,0.035,0.20,0.20,---,Cu 0.30; Ni+Cr 0.35
2.1 Chemical Composition of Carbon Steels for General Use,EN 10016-2:1995,C58D,1.0609,---,0.55-0.60,0.50-0.80,0.10-0.30,0.035,0.035,0.15,0.20,0.05,Cu 0.25; Al 0.01
2.1 Chemical Composition of Carbon Steels for General Use,EN 10016-2:1995,C60D,1.0610,---,0.58-0.63,0.50-0.80,0.10-0.30,0.035,0.035,0.15,0.20,0.05,Cu 0.25; Al 0.01
2.1 Chemical Composition of Carbon Steels for General Use,EN 10016-4:1995,C58D2,1.1212,---,0.56-0.60,0.50-0.70,0.10-0.30,0.020,0.025,0.10,0.10,0.03,Cu 0.15; Al 0.01; N 0.007
2.1 Chemical Composition of Carbon Steels for General Use,EN 10016-4:1995,C60D2,1.1228,---,0.58-0.62,0.50-0.70,0.10-0.30,0.020,0.025,0.10,0.10,0.03,Cu 0.15; Al 0.01; N 0.007
2.1 Chemical Composition of Carbon Steels for General Use,EN 10083-1:1991,C60E,1.1221,---,0.57-0.65,0.60-0.90,0.40,0.035,0.035,0.40,0.40,0.10,Cr+Mo+Ni 0.63
2.1 Chemical Composition of Carbon Steels for General Use,EN 10083-1:1991,C60R,1.1223,---,0.57-0.65,0.60-0.90,0.40,0.035,0.020-0.040,0.40,0.40,0.10,Cr+Mo+Ni 0.63
2.1 Chemical Composition of Carbon Steels for General Use,EN 10083-2:1991,C60,1.0601,---,0.57-0.65,0.60-0.90,0.40,0.045,0.045,0.40,0.40,0.10,Cr+Mo+Ni 0.63
2.1 Chemical Composition of Carbon Steels for General Use,ISO 683-1:1987,C 60,---,---,0.57-0.65,0.60-0.90,0.10-0.40,0.045,0.045,---,---,---,---
2.1 Chemical Composition of Carbon Steels for General Use,ISO 683-1:1987,C 60 E 4,---,---,0.57-0.65,0.60-0.90,0.10-0.40,0.035,0.035,---,---,---,---
2.1 Chemical Composition of Carbon Steels for General Use,ISO 683-1:1987,C 60 M 2,---,---,0.57-0.65,0.60-0.90,0.10-0.40,0.035,0.020-0.040,---,---,---,---
2.1 Chemical Composition of Carbon Steels for General Use,ASTM A 29/A 29M-03,1064,---,G10640,0.60-0.70,0.50-0.80,---,0.040,0.050,---,---,---,---
2.1 Chemical Composition of Carbon Steels for General Use,ASTM A 29/A 29M-03,1065,---,G10650,0.60-0.70,0.60-0.90,---,0.040,0.050,---,---,---,---
2.1 Chemical Composition of Carbon Steels for General Use,SAE J403 NOV01,1065,---,G10650,0.60-0.70,0.60-0.90,---,0.030,0.050,---,---,---,---
2.1 Chemical Composition of Carbon Steels for General Use,EN 10016-2:1995,C62D,1.0611,---,0.60-0.65,0.50-0.80,0.10-0.30,0.035,0.035,0.15,0.20,0.05,Cu 0.25; Al 0.01
2.1 Chemical Composition of Carbon Steels for General Use,EN 10016-2:1995,C66D,1.0612,---,0.63-0.68,0.50-0.80,0.10-0.30,0.035,0.035,0.15,0.20,0.05,Cu 0.25; Al 0.01
2.1 Chemical Composition of Carbon Steels for General Use,EN 10016-2:1995,C68D,1.0613,---,0.65-0.70,0.50-0.80,0.10-0.30,0.035,0.035,0.15,0.20,0.05,Cu 0.25; Al 0.01
2.1 Chemical Composition of Carbon Steels for General Use,EN 10016-4:1995,C62D2,1.1222,---,0.60-0.64,0.50-0.70,0.10-0.30,0.020,0.025,0.10,0.10,0.03,Cu 0.15; Al 0.01; N 0.007
2.1 Chemical Composition of Carbon Steels for General Use,EN 10016-4:1995,C66D2,1.1236,---,0.64-0.68,0.50-0.70,0.10-0.30,0.020,0.025,0.10,0.10,0.03,Cu 0.15; Al 0.01; N 0.007
2.1 Chemical Composition of Carbon Steels for General Use,EN 10016-4:1995,C68D2,1.1232,---,0.66-0.70,0.50-0.70,0.10-0.30,0.020,0.025,0.10,0.10,0.03,Cu 0.15; Al 0.01; N 0.007
2.1 Chemical Composition of Carbon Steels for General Use,ASTM A 29/A 29M-03,1069,---,G10690,0.65-0.75,0.40-0.70,---,0.040,0.050,---,---,---,---
2.1 Chemical Composition of Carbon Steels for General Use,ASTM A 29/A 29M-03,1070,---,G10700,0.65-0.75,0.60-0.90,---,0.040,0.050,---,---,---,---
2.1 Chemical Composition of Carbon Steels for General Use,ASTM A 29/A 29M-03,1071,---,G10710,0.65-0.70,75-1.05,---,0.040,0.050,---,---,---,---
2.1 Chemical Composition of Carbon Steels for General Use,ASTM A 576-90b (2000),1070,---,G10700,0.65-0.75,0.60-0.90,---,0.040,0.050,---,---,---,---
2.1 Chemical Composition of Carbon Steels for General Use,SAE J403 NOV01,1070,---,G10700,0.65-0.75,0.60-0.90,---,0.030,0.050,---,---,---,---
2.1 Chemical Composition of Carbon Steels for General Use,EN 10016-2:1995,C70D,1.0615,---,0.68-0.73,0.50-0.80,0.10-0.30,0.035,0.035,0.15,0.20,0.05,Cu 0.25; Al 0.01
2.1 Chemical Composition of Carbon Steels for General Use,EN 10016-2:1995,C72D,1.0617,---,0.70-0.75,0.50-0.80,0.10-0.30,0.035,0.035,0.15,0.20,0.05,Cu 0.25; Al 0.01
2.1 Chemical Composition of Carbon Steels for General Use,EN 10016-4:1995,C70D2,1.1251,---,0.68-0.72,0.50-0.70,0.10-0.30,0.020,0.025,0.10,0.10,0.03,Cu 0.15; Al 0.01; N 0.007
2.1 Chemical Composition of Carbon Steels for General Use,EN 10016-4:1995,C72D2,1.1242,---,0.70-0.74,0.50-0.70,0.10-0.30,0.020,0.025,0.10,0.10,0.02,Cu 0.15; Al 0.01; N 0.007
2.1 Chemical Composition of Carbon Steels for General Use,ASTM A 29/A 29M-03,1074,---,G10740,0.70-0.80,0.50-0.80,---,0.040,0.050,---,---,---,---
2.1 Chemical Composition of Carbon Steels for General Use,ASTM A 29/A 29M-03,1075,---,G10750,0.70-0.80,0.40-0.70,---,0.040,0.050,---,---,---,---
2.1 Chemical Composition of Carbon Steels for General Use,EN 10016-2:1995,C76D,1.0614,---,0.73-0.78,0.50-0.80,0.10-0.30,0.035,0.035,0.15,0.20,0.05,Cu 0.25; Al 0.01
2.1 Chemical Composition of Carbon Steels for General Use,EN 10016-2:1995,C78D,1.0620,---,0.75-0.80,0.50-0.80,0.10-0.30,0.035,0.035,0.15,0.20,0.05,Cu 0.25; Al 0.01
2.1 Chemical Composition of Carbon Steels for General Use,EN 10016-4:1995,C76D2,1.1253,---,0.74-0.78,0.50-0.70,0.10-0.30,0.020,0.025,0.10,0.10,0.02,Cu 0.15; Al 0.01; N 0.007
2.1 Chemical Composition of Carbon Steels for General Use,EN 10016-4:1995,C78D2,1.1252,---,0.76-0.80,0.50-0.70,0.10-0.30,0.020,0.025,0.10,0.10,0.02,Cu 0.15; Al 0.01; N 0.007
2.1 Chemical Composition of Carbon Steels for General Use,ASTM A 29/A 29M-03,1078,---,G10780,0.72-0.85,0.30-0.60,---,0.040,0.050,---,---,---,---
2.1 Chemical Composition of Carbon Steels for General Use,ASTM A 576-90b (2000),1078,---,G10780,0.72-0.85,0.30-0.60,---,0.040,0.050,---,---,---,---
2.1 Chemical Composition of Carbon Steels for General Use,SAE J403 NOV01,1078,---,G10780,0.72-0.85,0.30-0.60,---,0.030,0.050,---,---,---,---
2.1 Chemical Composition of Carbon Steels for General Use,EN 10016-2:1995,C80D,1.0622,---,0.78-0.83,0.50-0.80,0.10-0.30,0.035,0.035,0.15,0.20,0.05,Cu 0.25; Al 0.01
2.1 Chemical Composition of Carbon Steels for General Use,EN 10016-2:1995,C82D,1.0626,---,0.80-0.85,0.50-0.80,0.10-0.30,0.035,0.035,0.15,0.20,0.05,Cu 0.25; Al 0.01
2.1 Chemical Composition of Carbon Steels for General Use,EN 10016-4:1995,C80D2,1.1255,---,0.78-0.82,0.50-0.70,0.10-0.30,0.020,0.025,0.10,0.10,0.02,Cu 0.15; Al 0.01; N 0.007
2.1 Chemical Composition of Carbon Steels for General Use,EN 10016-4:1995,C82D2,1.1262,---,0.80-0.84,0.50-0.70,0.10-0.30,0.020,0.025,0.10,0.10,0.02,Cu 0.15; Al 0.01; N 0.007
2.1 Chemical Composition of Carbon Steels for General Use,ASTM A 29/A 29M-03,1080,---,G10800,0.75-0.88,0.60-0.90,---,0.040,0.050,---,---,---,---
2.1 Chemical Composition of Carbon Steels for General Use,ASTM A 576-90b (2000),1080,---,G10800,0.75-0.88,0.60-0.90,---,0.040,0.050,---,---,---,---
2.1 Chemical Composition of Carbon Steels for General Use,SAE J403 NOV01,1080,---,G10800,0.75-0.88,0.60-0.90,---,0.030,0.050,---,---,---,---
2.1 Chemical Composition of Carbon Steels for General Use,EN 10016-2:1995,C86D,1.0616,---,0.83-0.88,0.50-0.80,0.10-0.30,0.035,0.035,0.15,0.20,0.05,Cu 0.25; Al 0.01
2.1 Chemical Composition of Carbon Steels for General Use,EN 10016-4:1995,C86D2,1.1265,---,0.84-0.88,0.50-0.70,0.10-0.30,0.020,0.025,0.10,0.10,0.02,Cu 0.15; Al 0.01; N 0.007
2.1 Chemical Composition of Carbon Steels for General Use,ASTM A 29/A 29M-03,1084,---,G10840,0.80-0.93,0.60-0.90,---,0.040,0.050,---,---,---,---
2.1 Chemical Composition of Carbon Steels for General Use,ASTM A 29/A 29M-03,1086,---,G10860,0.80-0.93,0.30-0.50,---,0.040,0.050,---,---,---,---
2.1 Chemical Composition of Carbon Steels for General Use,ASTM A 576-90b (2000),1084,---,G10840,0.80-0.93,0.60-0.90,---,0.040,0.050,---,---,---,---
2.1 Chemical Composition of Carbon Steels for General Use,SAE J403 NOV01,1086,---,G10860,0.80-0.93,0.30-0.50,---,0.030,0.050,---,---,---,---
2.1 Chemical Composition of Carbon Steels for General Use,EN 10016-2:1995,C88D,1.0628,---,0.85-0.90,0.50-0.80,0.10-0.30,0.035,0.035,0.15,0.20,0.05,Cu 0.25; Al 0.01
2.1 Chemical Composition of Carbon Steels for General Use,EN 10016-4:1995,C88D2,1.1272,---,0.86-0.90,0.50-0.70,0.10-0.30,0.020,0.025,0.10,0.10,0.02,Cu 0.15; Al 0.01; N 0.007
2.1 Chemical Composition of Carbon Steels for General Use,ASTM A 29/A 29M-03,1090,---,G10900,0.85-0.98,0.60-0.90,---,0.040,0.050,---,---,---,---
2.1 Chemical Composition of Carbon Steels for General Use,ASTM A 576-90b (2000),1090,---,G10900,0.85-0.98,0.60-0.90,---,0.040,0.050,---,---,---,---
2.1 Chemical Composition of Carbon Steels for General Use,SAE J403 NOV01,1090,---,G10900,0.85-0.98,0.60-0.90,---,0.030,0.050,---,---,---,---
2.1 Chemical Composition of Carbon Steels for General Use,EN 10016-2:1995,C92D,1.0618,---,0.90-0.95,0.50-0.80,0.10-0.30,0.035,0.035,0.15,0.20,0.05,Cu 0.25; Al 0.01
2.1 Chemical Composition of Carbon Steels for General Use,EN 10016-4:1995,C92D2,1.1282,---,0.90-0.95,0.50-0.70,0.10-0.30,0.020,0.025,0.10,0.10,0.02,Cu 0.15; Al 0.01; N 0.007
2.1 Chemical Composition of Carbon Steels for General Use,ASTM A 29/A 29M-03,1095,---,G10950,0.90-1.03,0.30-0.50,---,0.040,0.050,---,---,---,---
2.1 Chemical Composition of Carbon Steels for General Use,ASTM A 108-03,1095,---,G10950,0.90-1.03,0.30-0.50,---,0.040,0.050,---,---,---,---
2.1 Chemical Composition of Carbon Steels for General Use,ASTM A 576-90b (2000),1095,---,G10950,0.90-1.03,0.30-0.50,---,0.040,0.050,---,---,---,---
2.1 Chemical Composition of Carbon Steels for General Use,SAE J403 NOV01,1095,---,G10950,0.90-1.03,0.30-0.50,---,0.030,0.050,---,---,---,---
2.1 Chemical Composition of Carbon Steels for General Use,EN 10016-4:1995,C98D2,1.1283,---,0.96-1.00,0.50-0.70,0.10-0.30,0.020,0.025,0.10,0.10,0.02,Cu 0.15; Al 0.01; N 0.007
