Repository: FlaviodeMorais/PMI

File: extracted/cap2_2.2_high_manganese_carbon_steels.csv
Section,Standard Designation,"Grade, Class, Type, Symbol or Name",Steel Number,UNS Number,C,Mn,Si,P,S,Cr,Ni,Mo,Others
2.2 Chemical Composition of High Manganese Carbon Steels for General Use,ASTM A 29/A 29M-03,1522,---,G15220,0.18-0.24,1.10-1.40,---,0.040,0.050,---,---,---,---
2.2 Chemical Composition of High Manganese Carbon Steels for General Use,ASTM A 576-90b (2000),1522,---,G15220,0.18-0.24,1.10-1.40,---,0.040,0.050,---,---,---,---
2.2 Chemical Composition of High Manganese Carbon Steels for General Use,SAE J403 NOV01,1522,---,G15220,0.18-0.24,1.10-1.40,---,0.030,0.050,---,---,---,---
2.2 Chemical Composition of High Manganese Carbon Steels for General Use,JIS G 4053:2003,SMn 420,---,---,0.17-0.23,1.20-1.50,0.15-0.35,0.030,0.030,0.35,0.25,---,Cu 0.30
2.2 Chemical Composition of High Manganese Carbon Steels for General Use,JIS G 4053:2003,SMnC 420,---,---,0.17-0.23,1.20-1.50,0.15-0.35,0.030,0.030,0.35-0.70,0.25,---,Cu 0.30
2.2 Chemical Composition of High Manganese Carbon Steels for General Use,ISO 683-1:1987,22 Mn 6,---,---,0.19-0.26,1.30-1.60,0.10-0.40,0.035,0.035,---,---,---,---
2.2 Chemical Composition of High Manganese Carbon Steels for General Use,ASTM A 29/A 29M-03,1536,---,G15360,0.30-0.37,1.20-1.50,---,0.040,0.050,---,---,---,---
2.2 Chemical Composition of High Manganese Carbon Steels for General Use,ASTM A 576-90b (2000),1536,---,G15360,0.30-0.37,1.20-1.50,---,0.040,0.050,---,---,---,---
2.2 Chemical Composition of High Manganese Carbon Steels for General Use,JIS G 4053:2003,SMn 433,---,---,0.30-0.36,1.20-1.50,0.15-0.35,0.030,0.030,0.35,0.25,---,Cu 0.30
2.2 Chemical Composition of High Manganese Carbon Steels for General Use,EN 10083-1:1991,28Mn6,---,---,0.25-0.32,1.30-1.65,0.40,0.035,0.035,0.40,0.40,0.10,Cr+Ni+Mo 0.63
2.2 Chemical Composition of High Manganese Carbon Steels for General Use,ISO 683-1:1987,28 Mn 6,---,---,0.25-0.32,1.30-1.65,0.10-0.40,0.035,0.035,---,---,---,---
2.2 Chemical Composition of High Manganese Carbon Steels for General Use,SAE J403 NOV01,1541,---,G15410,0.36-0.44,1.35-1.65,---,0.030,0.050,---,---,---,---
2.2 Chemical Composition of High Manganese Carbon Steels for General Use,ASTM A 29/A 29M-03,1541,---,G15410,0.36-0.44,1.35-1.65,---,0.040,0.050,---,---,---,---
2.2 Chemical Composition of High Manganese Carbon Steels for General Use,ASTM A 576-90b (2000),1541,---,G15410,0.36-0.44,1.35-1.65,---,0.040,0.050,---,---,---,---
2.2 Chemical Composition of High Manganese Carbon Steels for General Use,JIS G 4053:2003,SMn 438,---,---,0.35-0.41,1.35-1.65,0.15-0.35,0.030,0.030,0.35,0.25,---,Cu 0.30
2.2 Chemical Composition of High Manganese Carbon Steels for General Use,ISO 683-1:1987,36 Mn 6,---,---,0.33-0.40,1.35-1.65,0.10-0.40,0.035,0.035,---,---,---,---
2.2 Chemical Composition of High Manganese Carbon Steels for General Use,JIS G 4053:2003,SMn 443,---,---,0.40-0.46,1.35-1.65,0.15-0.35,0.030,0.030,0.35,0.25,---,Cu 0.30
2.2 Chemical Composition of High Manganese Carbon Steels for General Use,JIS G 4053:2003,SMnC 443,---,---,0.40-0.46,1.35-1.65,0.15-0.35,0.030,0.030,0.35-0.70,0.25,---,Cu 0.30
2.2 Chemical Composition of High Manganese Carbon Steels for General Use,ISO 683-1:1987,42 Mn 6,---,---,0.39-0.46,1.30-1.65,0.10-0.40,0.035,0.035,---,---,---,---

File: extracted/cap2_2.3.1_cr_steels.csv
Section,Standard Designation,"Grade, Class, Type, Symbol or Name",Steel Number,UNS Number,C,Mn,Si,P,S,Cr,Ni,Mo,Others
2.3.1 Chromium (Cr) Steels,JIS G 4053:2003,SCr 415,---,---,0.13-0.18,0.60-0.85,0.15-0.35,0.030,0.030,0.90-1.20,0.25,---,Cu 0.30
2.3.1 Chromium (Cr) Steels,EN 10084:1998,17Cr3,1.7016,---,0.14-0.20,0.60-0.90,0.40,0.035,0.035,0.70-1.00,---,---,---
2.3.1 Chromium (Cr) Steels,EN 10084:1998,17CrS3,1.7014,---,0.14-0.20,0.60-0.90,0.40,0.035,0.020-0.040,0.70-1.00,---,---,---
2.3.1 Chromium (Cr) Steels,ASTM A 29/A 29M-03,5120,---,G51200,0.17-0.22,0.70-0.90,0.15-0.35,0.035,0.040,0.70-0.90,0.25,0.06,Cu 0.35
2.3.1 Chromium (Cr) Steels,ASTM A 322-91 (2001),5120,---,G51200,0.17-0.22,0.70-0.90,0.15-0.35,0.035,0.040,0.70-0.90,0.25,0.06,Cu 0.35
2.3.1 Chromium (Cr) Steels,SAE J404 JUN00,5120,---,G51200,0.17-0.22,0.70-0.90,0.15-0.35,0.030,0.040,0.70-0.90,0.25,0.06,Cu 0.35
2.3.1 Chromium (Cr) Steels,JIS G 4053:2003,SCr 420,---,---,0.18-0.23,0.60-0.85,0.15-0.35,0.030,0.030,0.90-1.20,0.25,---,Cu 0.30
2.3.1 Chromium (Cr) Steels,ISO 683-11:1987,20 Cr 4,---,---,0.17-0.23,0.60-0.90,0.15-0.40,0.035,0.035,0.90-1.20,---,---,---
2.3.1 Chromium (Cr) Steels,ISO 683-11:1987,20 CrS 4,---,---,0.17-0.23,0.60-0.90,0.15-0.40,0.035,0.020-0.040,0.90-1.20,---,---,---
2.3.1 Chromium (Cr) Steels,ASTM A 29/A 29M-03,5130,---,G51300,0.28-0.33,0.70-0.90,0.15-0.35,0.035,0.040,0.80-1.10,0.25,0.06,Cu 0.35
2.3.1 Chromium (Cr) Steels,ASTM A 322-91 (2001),5130,---,G51300,0.28-0.33,0.70-0.90,0.15-0.35,0.035,0.040,0.80-1.10,0.25,0.06,Cu 0.35
2.3.1 Chromium (Cr) Steels,SAE J404 JUN00,5130,---,G51300,0.28-0.33,0.70-0.90,0.15-0.35,0.030,0.040,0.80-1.10,0.25,0.06,Cu 0.35
2.3.1 Chromium (Cr) Steels,JIS G 4053:2003,SCr 430,---,---,0.28-0.33,0.60-0.85,0.15-0.35,0.030,0.030,0.90-1.20,0.25,---,Cu 0.30
2.3.1 Chromium (Cr) Steels,EN 10084:1998,28Cr4,1.7030,---,0.24-0.31,0.60-0.90,0.40,0.035,0.035,0.90-1.20,---,---,---
2.3.1 Chromium (Cr) Steels,EN 10084:1998,28CrS4,1.7036,---,0.24-0.31,0.60-0.90,0.40,0.035,0.020-0.040,0.90-1.20,---,---,---
2.3.1 Chromium (Cr) Steels,ASTM A 29/A 29M-03,5132,---,G51320,0.30-0.35,0.60-0.80,0.15-0.35,0.035,0.040,0.75-1.00,0.25,0.06,Cu 0.35
2.3.1 Chromium (Cr) Steels,ASTM A 322-91 (2001),5132,---,G51320,0.30-0.35,0.60-0.80,0.15-0.35,0.035,0.040,0.75-1.00,0.25,0.06,Cu 0.35
2.3.1 Chromium (Cr) Steels,SAE J404 JUN00,5132,---,G51320,0.30-0.35,0.60-0.80,0.15-0.35,0.030,0.040,0.75-1.00,0.25,0.06,Cu 0.35
2.3.1 Chromium (Cr) Steels,JIS G 4053:2003,SCr 435,---,---,0.33-0.38,0.60-0.85,0.15-0.35,0.035,0.030,0.90-1.20,0.25,---,Cu 0.30
2.3.1 Chromium (Cr) Steels,EN 10083-1:1991,34Cr4,1.7033,---,0.30-0.37,0.60-0.90,0.40,0.035,0.035,0.90-1.20,---,---,---
2.3.1 Chromium (Cr) Steels,EN 10083-1:1991,34CrS4,1.7037,---,0.30-0.37,0.60-0.90,0.40,0.035,0.020-0.040,0.90-1.20,---,---,---
2.3.1 Chromium (Cr) Steels,ISO 683-1:1987,34 Cr 4,---,---,0.30-0.37,0.60-0.90,0.10-0.40,0.035,0.035,0.90-1.20,---,---,---
2.3.1 Chromium (Cr) Steels,ISO 683-1:1987,34 CrS 4,---,---,0.30-0.37,0.60-0.90,0.10-0.40,0.035,0.020-0.040,0.90-1.20,---,---,---
2.3.1 Chromium (Cr) Steels,ASTM A 29/A 29M-03,5135,---,G51350,0.33-0.38,0.60-0.80,0.15-0.35,0.035,0.040,0.80-1.05,0.25,0.06,Cu 0.35
2.3.1 Chromium (Cr) Steels,ASTM A 322-91 (2001),5135,---,G51350,0.33-0.38,0.60-0.80,0.15-0.35,0.035,0.040,0.80-1.05,0.25,0.06,Cu 0.35
2.3.1 Chromium (Cr) Steels,EN 10083-1:1991,37Cr4,1.7034,---,0.34-0.41,0.60-0.90,0.40,0.035,0.035,0.90-1.20,---,---,---
2.3.1 Chromium (Cr) Steels,EN 10083-1:1991,37CrS4,1.7038,---,0.34-0.41,0.60-0.90,0.40,0.035,0.020-0.040,0.90-1.20,---,---,---
2.3.1 Chromium (Cr) Steels,ISO 683-1:1987,37 Cr 4,---,---,0.34-0.41,0.60-0.90,0.10-0.40,0.035,0.035,0.90-1.20,---,---,---
2.3.1 Chromium (Cr) Steels,ISO 683-1:1987,37 CrS 4,---,---,0.34-0.41,0.60-0.90,0.10-0.40,0.035,0.020-0.040,0.90-1.20,---,---,---
2.3.1 Chromium (Cr) Steels,ASTM A 29/A 29M-03,5140,---,G51400,0.38-0.43,0.70-0.90,0.15-0.35,0.035,0.040,0.70-0.90,0.25,0.06,Cu 0.35
2.3.1 Chromium (Cr) Steels,ASTM A 322-91 (2001),5140,---,G51400,0.38-0.43,0.70-0.90,0.15-0.35,0.035,0.040,0.70-0.90,0.25,0.06,Cu 0.35
2.3.1 Chromium (Cr) Steels,SAE J404 JUN00,5140,---,G51400,0.38-0.43,0.70-0.90,0.15-0.35,0.030,0.040,0.70-0.90,0.25,0.06,Cu 0.35
2.3.1 Chromium (Cr) Steels,JIS G 4053:2003,SCr 440,---,---,0.38-0.43,0.60-0.85,0.15-0.35,0.030,0.030,0.90-1.20,0.25,---,Cu 0.30
2.3.1 Chromium (Cr) Steels,EN 10083-1:1991,41Cr4,1.7035,---,0.38-0.45,0.60-0.90,0.40,0.035,0.035,0.90-1.20,---,---,---
2.3.1 Chromium (Cr) Steels,EN 10083-1:1991,41CrS4,1.7039,---,0.38-0.45,0.60-0.90,0.40,0.035,0.020-0.040,0.90-1.20,---,---,---
2.3.1 Chromium (Cr) Steels,ISO 683-1:1987,41 Cr 4,---,---,0.38-0.45,0.60-0.90,0.10-0.40,0.035,0.035,0.90-1.20,---,---,---
2.3.1 Chromium (Cr) Steels,ISO 683-1:1987,41 CrS 4,---,---,0.38-0.45,0.60-0.90,0.10-0.40,0.035,0.020-0.040,0.90-1.20,---,---,---
2.3.1 Chromium (Cr) Steels,ASTM A 29/A 29M-03,5145,---,---,0.43-0.48,0.70-0.90,0.15-0.35,0.035,0.040,0.70-0.90,0.25,0.06,Cu 0.35
2.3.1 Chromium (Cr) Steels,JIS G 4053:2003,SCr 445,---,---,0.43-0.48,0.60-0.85,0.15-0.35,0.030,0.030,0.90-1.20,0.25,---,Cu 0.35

File: extracted/cap2_2.3.2_cr_mo_steels.csv
Section,Standard Designation,"Grade, Class, Type, Symbol or Name",Steel Number,UNS Number,C,Mn,Si,P,S,Cr,Ni,Mo,Others
2.3.2 Chromium-Molybdenum (Cr-Mo) Steels,ASTM A 29/A 29M-03,4118,---,G41180,0.18–0.23,0.70–0.90,0.15-0.35,0.035,0.040,0.40–0.60,0.25,0.08–0.15,Cu 0.35
2.3.2 Chromium-Molybdenum (Cr-Mo) Steels,ASTM A 29/A 29M-03,4120,---,G41200,0.18–0.23,0.90–1.20,0.15-0.35,0.035,0.040,0.40–0.60,0.25,0.13–0.20,Cu 0.35
2.3.2 Chromium-Molybdenum (Cr-Mo) Steels,ASTM A 29/A 29M-03,4121,---,G41210,0.18–0.23,0.75–1.00,0.15-0.35,0.035,0.040,0.45–0.65,0.25,0.20–0.30,Cu 0.35
2.3.2 Chromium-Molybdenum (Cr-Mo) Steels,ASTM A 322-91 (2001),4118,---,G41180,0.18–0.23,0.70–0.90,0.15-0.35,0.035,0.040,0.40–0.60,0.25,0.08–0.15,Cu 0.35
2.3.2 Chromium-Molybdenum (Cr-Mo) Steels,ASTM A 322-91 (2001),---,---,G41200,0.18–0.23,0.90–1.20,0.15-0.35,0.035,0.040,0.40–0.60,0.25,0.13–0.20,Cu 0.35
2.3.2 Chromium-Molybdenum (Cr-Mo) Steels,ASTM A 322-91 (2001),---,---,G41210,0.18–0.23,0.75–1.00,0.15-0.35,0.035,0.040,0.45–0.65,0.25,0.20–0.30,Cu 0.35
2.3.2 Chromium-Molybdenum (Cr-Mo) Steels,SAE J404 JUN00,4118,---,G41180,0.18–0.23,0.70–0.90,0.15-0.35,0.030,0.040,0.40–0.60,0.25,0.08–0.15,Cu 0.35
2.3.2 Chromium-Molybdenum (Cr-Mo) Steels,SAE J404 JUN00,4120,---,G41200,0.18–0.23,0.90–1.20,0.15-0.35,0.030,0.040,0.40–0.60,0.25,0.13–0.20,Cu 0.35
2.3.2 Chromium-Molybdenum (Cr-Mo) Steels,JIS G 4053:2003,SCM 418,---,---,0.16-0.21,0.60-0.85,0.15-0.35,0.030,0.030,0.90-1.20,0.25,0.15-0.30,Cu 0.30
2.3.2 Chromium-Molybdenum (Cr-Mo) Steels,JIS G 4053:2003,SCM 420,---,---,0.18-0.23,0.60-0.85,0.15-0.35,0.030,0.030,0.90-1.20,0.25,0.15-0.30,Cu 0.30
2.3.2 Chromium-Molybdenum (Cr-Mo) Steels,JIS G 4053:2003,SCM 421,---,---,0.17-0.23,0.70-1.00,0.15-0.35,0.030,0.030,0.90-1.20,0.25,0.15-0.30,Cu 0.30
2.3.2 Chromium-Molybdenum (Cr-Mo) Steels,JIS G 4053:2003,SCM 822,---,---,0.20-0.25,0.60-0.85,0.15-0.35,0.030,0.030,0.90-1.20,0.25,0.35-0.45,Cu 0.30
2.3.2 Chromium-Molybdenum (Cr-Mo) Steels,EN 10084:1998,18CrMo4,1.7243,---,0.15-0.21,0.60-0.90,0.40,0.035,0.035,0.90-1.20,---,0.15-0.25,---
2.3.2 Chromium-Molybdenum (Cr-Mo) Steels,EN 10084:1998,18CrMoS4,1.7244,---,0.15-0.21,0.60-0.90,0.40,0.035,0.020-0.040,0.90-1.20,---,0.15-0.25,---
2.3.2 Chromium-Molybdenum (Cr-Mo) Steels,EN 10084:1998,22CrMoS3-5,1.7333,---,0.19-0.24,0.70-1.00,0.40,0.035,0.020-0.040,0.70-1.00,---,0.40-0.50,---
2.3.2 Chromium-Molybdenum (Cr-Mo) Steels,EN 10084:1998,20MoCr3,1.7320,---,0.17-0.23,0.60-0.90,0.40,0.035,0.035,0.40-0.70,---,0.30-0.40,---
2.3.2 Chromium-Molybdenum (Cr-Mo) Steels,EN 10084:1998,20MoCrS3,1.7319,---,0.17-0.23,0.60-0.90,0.40,0.035,0.020-0.040,0.40-0.70,---,0.30-0.40,---
2.3.2 Chromium-Molybdenum (Cr-Mo) Steels,EN 10084:1998,20MoCr4,1.7321,---,0.17-0.23,0.70-1.00,0.40,0.035,0.035,0.30-0.60,---,0.40-0.50,---
2.3.2 Chromium-Molybdenum (Cr-Mo) Steels,EN 10084:1998,20MoCrS4,1.7323,---,0.17-0.23,0.70-1.00,0.40,0.035,0.020-0.040,0.30-0.60,---,0.40-0.50,---
2.3.2 Chromium-Molybdenum (Cr-Mo) Steels,ISO 683-11:1987,18 CrMo 4,---,---,0.15-0.21,0.60-0.90,0.15-0.40,0.035,0.035,0.90-1.20,---,0.15-0.25,---
2.3.2 Chromium-Molybdenum (Cr-Mo) Steels,ISO 683-11:1987,18 CrMoS 4,---,---,0.15-0.21,0.60-0.90,0.15-0.40,0.035,0.020-0.040,0.90-1.20,---,0.15-0.25,---
2.3.2 Chromium-Molybdenum (Cr-Mo) Steels,ASTM A 29/A 29M-03,4130,---,G41300,0.28-0.33,0.40-0.60,0.15-0.35,0.035,0.040,0.80-1.10,0.25,0.15-0.25,Cu 0.35
2.3.2 Chromium-Molybdenum (Cr-Mo) Steels,ASTM A 322-91 (2001),4130,---,G41300,0.28-0.33,0.40-0.60,0.15-0.35,0.035,0.040,0.80-1.10,0.25,0.15-0.25,Cu 0.35
2.3.2 Chromium-Molybdenum (Cr-Mo) Steels,SAE J404 JUN00,4130,---,G41300,0.28-0.33,0.40-0.60,0.15-0.35,0.030,0.040,0.80-1.10,0.25,0.15-0.25,Cu 0.35
2.3.2 Chromium-Molybdenum (Cr-Mo) Steels,JIS G 4053:2003,SCM 425,---,---,0.23-0.28,0.60-0.90,0.15-0.35,0.030,0.030,0.90-1.20,0.25,0.15-0.30,Cu 0.30
2.3.2 Chromium-Molybdenum (Cr-Mo) Steels,JIS G 4053:2003,SCM 430,---,---,0.28-0.33,0.60-0.85,0.15-0.35,0.030,0.030,0.90-1.20,0.25,0.15-0.30,Cu 0.30
2.3.2 Chromium-Molybdenum (Cr-Mo) Steels,JIS G 4053:2003,SCM 432,---,---,0.27-0.37,0.30-0.60,0.15-0.35,0.030,0.030,1.00-1.50,0.25,0.15-0.30,Cu 0.30
2.3.2 Chromium-Molybdenum (Cr-Mo) Steels,EN 10083-1:1991,25CrMo4,1.7218,---,0.22-0.29,0.60-0.90,0.40,0.035,0.035,0.90-1.20,---,0.15-0.30,---
2.3.2 Chromium-Molybdenum (Cr-Mo) Steels,EN 10083-1:1991,25CrMoS4,1.7213,---,0.22-0.29,0.60-0.90,0.40,0.035,0.020-0.040,0.90-1.20,---,0.15-0.30,---
2.3.2 Chromium-Molybdenum (Cr-Mo) Steels,ISO 683-1:1987,25 CrMo 4,---,---,0.22-0.29,0.60-0.90,0.10-0.40,0.035,0.035,0.90-1.20,---,0.15-0.30,---
2.3.2 Chromium-Molybdenum (Cr-Mo) Steels,ISO 683-1:1987,25 CrMoS 4,---,---,0.22-0.29,0.60-0.90,0.10-0.40,0.035,0.020-0.040,0.90-1.20,---,0.15-0.30,---

File: extracted/cap2_2.3.3_cr_ni_steels.csv
Section,Standard Designation,"Grade, Class, Type, Symbol or Name",Steel Number,UNS Number,C,Mn,Si,P,S,Cr,Ni,Mo,Others
2.3.3 Chromium-Nickel (Cr-Ni) Steels,ASTM A 29/A 29M-03,4137,---,G41370,0.35-0.40,0.70-0.90,0.15-0.35,0.035,0.040,0.80-1.10,0.25,0.15-0.25,Cu 0.35
2.3.3 Chromium-Nickel (Cr-Ni) Steels,ASTM A 322-91 (2001),4137,---,G41370,0.35-0.40,0.70-0.90,0.15-0.35,0.035,0.040,0.80-1.10,0.25,0.15-0.25,Cu 0.35
2.3.3 Chromium-Nickel (Cr-Ni) Steels,SAE J404 JUN00,4137,---,G41370,0.35-0.40,0.70-0.90,0.15-0.35,0.030,0.040,0.80-1.10,0.25,0.15-0.25,Cu 0.35
2.3.3 Chromium-Nickel (Cr-Ni) Steels,JIS G 4053:2003,SCM 435,---,---,0.33-0.38,0.60-0.85,0.15-0.35,0.030,0.030,0.90-1.20,0.25,0.15-0.30,Cu 0.30
2.3.3 Chromium-Nickel (Cr-Ni) Steels,EN 10083-1:1991,34CrMo4,1.7220,---,0.30-0.37,0.60-0.90,0.40,0.035,0.035,0.90-1.20,---,0.15-0.30,---
2.3.3 Chromium-Nickel (Cr-Ni) Steels,EN 10083-1:1991,34CrMoS4,1.7226,---,0.30-0.37,0.60-0.90,0.40,0.035,0.020-0.040,0.90-1.20,---,0.15-0.30,---
2.3.3 Chromium-Nickel (Cr-Ni) Steels,ISO 683-1:1987,34 CrMo 4,---,---,0.30-0.37,0.60-0.90,0.10-0.40,0.035,0.035,0.90-1.20,---,0.15-0.30,---
2.3.3 Chromium-Nickel (Cr-Ni) Steels,ISO 683-1:1987,34 CrMoS 4,---,---,0.30-0.37,0.60-0.90,0.10-0.40,0.035,0.020-0.040,0.90-1.20,---,0.15-0.30,---
2.3.3 Chromium-Nickel (Cr-Ni) Steels,ASTM A 29/A 29M-03,4140,---,G41400,0.38-0.43,0.75-1.00,0.15-0.35,0.035,0.040,0.80-1.10,0.25,0.15-0.25,Cu 0.35
2.3.3 Chromium-Nickel (Cr-Ni) Steels,ASTM A 322-91 (2001),4140,---,G41400,0.38-0.43,0.75-1.00,0.15-0.35,0.035,0.040,0.80-1.10,0.25,0.15-0.25,Cu 0.35
2.3.3 Chromium-Nickel (Cr-Ni) Steels,SAE J404 JUN00,4140,---,G41400,0.38-0.43,0.75-1.00,0.15-0.35,0.030,0.040,0.80-1.10,0.25,0.15-0.25,Cu 0.35
2.3.3 Chromium-Nickel (Cr-Ni) Steels,JIS G 4053:2003,SCM 440,---,---,0.38-0.43,0.60-0.85,0.15-0.35,0.030,0.030,0.90-1.20,0.25,0.15-0.30,Cu 0.30
2.3.3 Chromium-Nickel (Cr-Ni) Steels,EN 10083-1:1991,42CrMo4,1.7225,---,0.38-0.45,0.60-0.90,0.40,0.035,0.035,0.90-1.20,---,0.15-0.30,---
2.3.3 Chromium-Nickel (Cr-Ni) Steels,EN 10083-1:1991,42CrMoS4,1.7227,---,0.38-0.45,0.60-0.90,0.40,0.035,0.020-0.040,0.90-1.20,---,0.15-0.30,---
2.3.3 Chromium-Nickel (Cr-Ni) Steels,ISO 683-1:1987,42 CrMo 4,---,---,0.38-0.45,0.60-0.90,0.10-0.40,0.035,0.035,0.90-1.20,---,0.15-0.30,---
2.3.3 Chromium-Nickel (Cr-Ni) Steels,ISO 683-1:1987,42 CrMoS 4,---,---,0.38-0.45,0.60-0.90,0.10-0.40,0.035,0.020-0.040,0.90-1.20,---,0.15-0.30,---
2.3.3 Chromium-Nickel (Cr-Ni) Steels,ASTM A 29/A 29M-03,4145,---,G41450,0.43-0.48,0.75-1.00,0.15-0.35,0.035,0.040,0.80-1.10,0.25,0.15-0.25,Cu 0.35
2.3.3 Chromium-Nickel (Cr-Ni) Steels,ASTM A 322-91 (2001),4145,---,G41450,0.43-0.48,0.75-1.00,0.15-0.35,0.035,0.040,0.80-1.10,0.25,0.15-0.25,Cu 0.35
2.3.3 Chromium-Nickel (Cr-Ni) Steels,SAE J404 JUN00,4145,---,G41450,0.43-0.48,0.75-1.00,0.15-0.35,0.030,0.040,0.80-1.10,0.25,0.15-0.25,Cu 0.35
2.3.3 Chromium-Nickel (Cr-Ni) Steels,JIS G 4053:2003,SCM 445,---,---,0.43-0.48,0.60-0.85,0.15-0.35,0.030,0.030,0.90-1.20,0.25,0.15-0.30,Cu 0.30
2.3.3 Chromium-Nickel (Cr-Ni) Steels,ASTM A 29/A 29M-03,4150,---,G41500,0.48-0.53,0.75-1.00,0.15-0.35,0.035,0.040,0.80-1.10,0.25,0.15-0.25,Cu 0.35
2.3.3 Chromium-Nickel (Cr-Ni) Steels,ASTM A 322-91 (2001),4150,---,G41500,0.48-0.53,0.75-1.00,0.15-0.35,0.035,0.040,0.80-1.10,0.25,0.15-0.25,Cu 0.35
2.3.3 Chromium-Nickel (Cr-Ni) Steels,SAE J404 JUN00,4150,---,G41500,0.48-0.53,0.75-1.00,0.15-0.35,0.030,0.040,0.80-1.10,0.25,0.15-0.25,Cu 0.35
2.3.3 Chromium-Nickel (Cr-Ni) Steels,EN 10083-1:1991,50CrMo4,1.7228,---,0.46-0.54,0.50-0.80,0.40,0.035,0.035,0.90-1.20,1.30-1.70,0.15-0.30,---
2.3.3 Chromium-Nickel (Cr-Ni) Steels,ISO 683-1:1987,50 CrMo 4,---,---,0.46-0.54,0.50-0.80,0.10-0.40,0.035,0.035,0.90-1.20,---,0.15-0.30,---
2.3.3 Chromium-Nickel (Cr-Ni) Steels,ISO 683-11:1987,15 NiCr 13,,---,0.12-0.18,0.35-0.65,0.15-0.40,0.035,0.035,0.60-0.90,3.00-3.50,---,---
2.3.3 Chromium-Nickel (Cr-Ni) Steels,JIS G 4053:2003,SNC 815,---,---,0.12-0.18,0.35-0.65,0.15-0.35,0.30,0.30,0.60-1.00,3.00-3.50,---,Cu 0.30
2.3.3 Chromium-Nickel (Cr-Ni) Steels,EN 10084:1998,15NiCr13,1.5752,---,0.14-0.20,0.40-0.70,0.40,0.035,0.035,0.60-0.90,3.00-3.50,---,---

File: extracted/cap2_2.3.4_ni_cr_mo_steels.csv
Section,Standard Designation,"Grade, Class, Type, Symbol or Name",Steel Number,UNS Number,C,Mn,Si,P,S,Cr,Ni,Mo,Others
2.3.4 Nickel-Chromium-Molybdenum (Ni-Cr-Mo) Steels,JIS G 4053:2003,SNCM 415,---,---,0.12-0.18,0.40-0.70,0.15-0.35,0.030,0.030,0.40-0.65,1.60-2.00,0.15-0.30,Cu 0.30
2.3.4 Nickel-Chromium-Molybdenum (Ni-Cr-Mo) Steels,ISO 683-11:1987,17 NiCrMo 6,---,---,0.14-0.20,0.60-0.90,0.15-0.40,0.035,0.035,0.80-1.10,1.20-1.60,0.15-0.25,---
2.3.4 Nickel-Chromium-Molybdenum (Ni-Cr-Mo) Steels,ASTM A 29/A 29M-03,4320,---,G43200,0.17-0.22,0.45-0.65,0.15-0.35,0.035,0.040,0.40-0.60,1.65-2.00,0.20-0.30,Cu 0.35
2.3.4 Nickel-Chromium-Molybdenum (Ni-Cr-Mo) Steels,ASTM A 322-91 (2001),4320,---,G43200,0.17-0.22,0.45-0.65,0.15-0.35,0.035,0.040,0.40-0.60,1.65-2.00,0.20-0.30,Cu 0.35
2.3.4 Nickel-Chromium-Molybdenum (Ni-Cr-Mo) Steels,SAE J404 JUN00,4320,---,G43200,0.17-0.22,0.45-0.65,0.15-0.35,0.030,0.040,0.40-0.60,1.65-2.00,0.20-0.30,Cu 0.35
2.3.4 Nickel-Chromium-Molybdenum (Ni-Cr-Mo) Steels,JIS G 4053:2003,SNCM 420,---,---,0.17-0.23,0.40-0.70,0.15-0.35,0.030,0.030,0.40-0.65,1.60-2.00,0.15-0.30,Cu 0.30
2.3.4 Nickel-Chromium-Molybdenum (Ni-Cr-Mo) Steels,EN 10084:1998,20NiCrMoS6-4,1.6571,---,0.16-0.23,0.50-0.90,0.40,0.035,0.020-0.040,0.60-0.90,1.40-1.70,0.25-0.35,---
2.3.4 Nickel-Chromium-Molybdenum (Ni-Cr-Mo) Steels,ASTM A 29/A 29M-03,4340,---,G43400,0.38-0.43,0.60-0.80,0.15-0.35,0.035,0.040,0.70-0.90,1.65-2.00,0.20-0.30,Cu 0.35
2.3.4 Nickel-Chromium-Molybdenum (Ni-Cr-Mo) Steels,ASTM A 29/A 29M-03,E4340,---,G43406,0.38-0.43,0.65-0.85,0.15-0.35,0.025,0.025,0.70-0.90,1.65-2.00,0.20-0.30,Cu 0.35
2.3.4 Nickel-Chromium-Molybdenum (Ni-Cr-Mo) Steels,ASTM A 322-91 (2001),4340,---,G43400,0.38-0.43,0.60-0.80,0.15-0.35,0.035,0.040,0.70-0.90,1.65-2.00,0.20-0.30,Cu 0.35
2.3.4 Nickel-Chromium-Molybdenum (Ni-Cr-Mo) Steels,ASTM A 322-91 (2001),E4340,---,G43406,0.38-0.43,0.65-0.85,0.15-0.35,0.025,0.025,0.70-0.90,1.65-2.00,0.20-0.30,Cu 0.35
2.3.4 Nickel-Chromium-Molybdenum (Ni-Cr-Mo) Steels,SAE J404 JUN00,4340,---,G43400,0.38-0.43,0.60-0.80,0.15-0.35,0.030,0.040,0.70-0.90,1.65-2.00,0.20-0.30,Cu 0.35
2.3.4 Nickel-Chromium-Molybdenum (Ni-Cr-Mo) Steels,SAE J404 JUN00,E4340,---,G43406,0.38-0.43,0.65-0.85,0.15-0.35,0.025,0.025,0.70-0.90,1.65-2.00,0.20-0.30,Cu 0.35
2.3.4 Nickel-Chromium-Molybdenum (Ni-Cr-Mo) Steels,JIS G 4053:2003,SNCM 439,---,---,0.36-0.43,0.60-0.90,0.15-0.35,0.030,0.030,0.60-1.00,1.60-2.00,0.15-0.30,Cu 0.30
2.3.4 Nickel-Chromium-Molybdenum (Ni-Cr-Mo) Steels,ASTM A 29/A 29M-03,8620,---,G86200,0.18-0.23,0.70-0.90,0.15-0.35,0.035,0.04,0.40-0.60,0.40-0.70,0.15-0.25,Cu 0.35
2.3.4 Nickel-Chromium-Molybdenum (Ni-Cr-Mo) Steels,ASTM A 322-91 (2001),8620,---,G86200,0.18-0.23,0.70-0.90,0.15-0.35,0.035,0.04,0.40-0.60,0.40-0.70,0.15-0.25,Cu 0.35
2.3.4 Nickel-Chromium-Molybdenum (Ni-Cr-Mo) Steels,SAE J404 JUN00,8620,---,G86200,0.18-0.23,0.70-0.90,0.15-0.35,0.030,0.040,0.40-0.60,0.40-0.70,0.15-0.25,Cu 0.35
2.3.4 Nickel-Chromium-Molybdenum (Ni-Cr-Mo) Steels,JIS G 4053:2003,SNCM 220,---,---,0.17-0.23,0.60-0.90,0.15-0.35,0.030,0.030,0.40-0.65,0.40-0.70,0.15-0.30,Cu 0.30
2.3.4 Nickel-Chromium-Molybdenum (Ni-Cr-Mo) Steels,EN 10084:1998,20NiCrMo2-2,1.6523,---,0.17-0.23,0.65-0.95,0.40,0.035,0.035,0.35-0.70,0.40-0.70,0.15-0.25,---
2.3.4 Nickel-Chromium-Molybdenum (Ni-Cr-Mo) Steels,EN 10084:1998,20NiCrMoS2-2,1.6526,---,0.17-0.23,0.65-0.95,0.40,0.035,0.020-0.040,0.35-0.70,0.40-0.70,0.15-0.25,---
2.3.4 Nickel-Chromium-Molybdenum (Ni-Cr-Mo) Steels,ISO 683-11:1987,20 NiCrMo 2,---,---,0.17-0.23,0.65-0.95,0.15-0.40,0.035,0.035,0.30-0.65,0.40-0.70,0.15-0.25,---
2.3.4 Nickel-Chromium-Molybdenum (Ni-Cr-Mo) Steels,ISO 683-11:1987,20 NiCrMoS 2,---,---,0.17-0.23,0.65-0.95,0.15-0.40,0.035,0.020-0.040,0.30-0.65,0.40-0.70,0.15-0.25,---
2.3.4 Nickel-Chromium-Molybdenum (Ni-Cr-Mo) Steels,ASTM A 29/A 29M-03,8640,---,G86400,0.38-0.43,0.75-1.00,0.15-0.35,0.035,0.040,0.40-0.60,0.40-0.70,0.15-0.25,Cu 0.35
2.3.4 Nickel-Chromium-Molybdenum (Ni-Cr-Mo) Steels,ASTM A 322-91 (2001),8640,---,G86400,0.38-0.43,0.75-1.00,0.15-0.35,0.035,0.040,0.40-0.60,0.40-0.70,0.15-0.25,Cu 0.35
2.3.4 Nickel-Chromium-Molybdenum (Ni-Cr-Mo) Steels,SAE J404 JUN00,8640,---,G86400,0.38-0.43,0.75-1.00,0.15-0.35,0.030,0.040,0.40-0.60,0.40-0.70,0.15-0.25,Cu 0.35
2.3.4 Nickel-Chromium-Molybdenum (Ni-Cr-Mo) Steels,JIS G 4053:2003,SNCM 240,---,---,0.38-0.43,0.70-1.00,0.15-0.35,0.030,0.030,0.40-0.65,0.40-0.70,0.15-0.30,Cu 0.30
2.3.4 Nickel-Chromium-Molybdenum (Ni-Cr-Mo) Steels,ISO 683-1:1987,41 CrNiMo 2,---,---,0.37-0.44,0.70-1.00,0.10-0.40,0.035,0.035,0.40-0.60,0.40-0.70,0.15-0.30,---
2.3.4 Nickel-Chromium-Molybdenum (Ni-Cr-Mo) Steels,ISO 683-1:1987,41 CrNiMoS 2,---,---,0.37-0.44,0.70-1.00,0.10-0.40,0.035,0.020-0.040,0.40-0.60,0.40-0.70,0.15-0.30,---
2.3.4 Nickel-Chromium-Molybdenum (Ni-Cr-Mo) Steels,ASTM A 29/A 29M-03,E9310,---,G93106,0.08-0.13,0.45-0.65,0.15-0.30,0.025,0.025,1.00-1.40,3.00-3.50,0.08-0.15,---
2.3.4 Nickel-Chromium-Molybdenum (Ni-Cr-Mo) Steels,EN 10084:1998,14NiCrMo13-4,1.6657,---,0.11-0.17,0.30-0.60,0.40,0.035,0.035,0.80-1.10,3.00-3.50,0.10-0.25,---

File: extracted/cap2_2.3.5_cr_mo_al_steels.csv
Section,Standard Designation,"Grade, Class, Type, Symbol or Name",Steel Number,UNS Number,C,Mn,Si,P,S,Cr,Ni,Mo,Others
2.3.5 Chromium-Molybdenum-Aluminum (Cr-Mo-Al) Steels,ASTM A 355-89 (2000),A,---,K24065,0.38-0.43,0.50-0.70,0.15-0.35,0.035,0.040,1.40-180,---,0.30-0.40,Al 0.95-1.30
2.3.5 Chromium-Molybdenum-Aluminum (Cr-Mo-Al) Steels,JIS G 4202:1979,SACM 645,---,---,0.40-0.50,0.60,0.15-0.50,0.030,0.030,1.30-1.70,0.25,0.15-0.30,"Al 0.70-1.20, Cu 0.30"
2.3.5 Chromium-Molybdenum-Aluminum (Cr-Mo-Al) Steels,EN 10085:2001,32CrAlMo7-10,1.8505,---,0.28-0.35,0.40-0.70,0.40,0.025,0.035,1.50-1.80,---,0.20-0.40,Al 0.80-1.20
2.3.5 Chromium-Molybdenum-Aluminum (Cr-Mo-Al) Steels,EN 10085:2001,34CrAlNi7-10,1.8550,---,0.30-0.37,0.40-0.70,0.40,0.025,0.035,1.50-1.80,0.85-1.15,0.15-0.25,Al 0.80-1.20
2.3.5 Chromium-Molybdenum-Aluminum (Cr-Mo-Al) Steels,EN 10085:2001,41CrAlMo7-10,1.8509,---,0.38-0.45,0.40-0.70,0.40,0.025,0.035,1.50-1.80,---,0.20-0.35,Al 0.80-1.20
2.3.5 Chromium-Molybdenum-Aluminum (Cr-Mo-Al) Steels,EN 10085:2001,34CrAlMo5-10,1.8507,---,0.30-0.37,0.40-0.70,0.40,0.025,0.035,1.00-1.30,---,0.15-0.25,Al 0.80-1.20
2.3.5 Chromium-Molybdenum-Aluminum (Cr-Mo-Al) Steels,ISO 683-10:1987,41 CrAlMo 7 4,---,---,0.38-0.45,0.50-0.80,0.50,0.030,0.035,1.50-1.80,---,0.25-0.40,Al 0.80-1.20

File: extracted/cap2_2.3.6_boron_steels.csv
Section,Standard Designation,"Grade, Class, Type, Symbol or Name",Steel Number,UNS Number,C,Mn,Si,P,S,Cr,Ni,Mo,Others
2.3.6 Boron (B) Steels,ASTM A 29/A 29M-03,50B44,---,G50441,0.43–0.48,0.75–1.00,0.15–0.35,0.035,0.040,0.20–0.60,0.25,0.06,B 0.0005-0.003; Cu 0.35
2.3.6 Boron (B) Steels,ASTM A 29/A 29M-03,50B46,---,G50461,0.44–0.49,0.75–1.00,0.15–0.35,0.035,0.040,0.20–0.35,0.25,0.06,B 0.0005-0.003; Cu 0.35
2.3.6 Boron (B) Steels,ASTM A 29/A 29M-03,50B50,---,G50501,0.48–0.53,0.75–1.00,0.15–0.35,0.035,0.040,0.40–0.60,0.25,0.06,B 0.0005-0.003; Cu 0.35
2.3.6 Boron (B) Steels,ASTM A 29/A 29M-03,50B60,---,G50601,0.56–0.64,0.75–1.00,0.15–0.35,0.035,0.040,0.40–0.60,0.25,0.06,B 0.0005-0.003; Cu 0.35
2.3.6 Boron (B) Steels,ASTM A 29/A 29M-03,51B60,---,G51601,0.56–0.64,0.75–1.00,0.15–0.35,0.035,0.040,0.70–0.90,0.25,0.06,B 0.0005-0.003; Cu 0.35
2.3.6 Boron (B) Steels,ASTM A 322-91 (2001),50B44,---,G50441,0.43–0.48,0.75–1.00,0.15–0.35,0.035,0.040,0.20–0.60,0.25,0.06,B 0.0005-0.003; Cu 0.35
2.3.6 Boron (B) Steels,ASTM A 322-91 (2001),50B46,---,G50461,0.44–0.49,0.75–1.00,0.15–0.35,0.035,0.040,0.20–0.35,0.25,0.06,B 0.0005-0.003; Cu 0.35
2.3.6 Boron (B) Steels,ASTM A 322-91 (2001),50B50,---,G50501,0.48–0.53,0.75–1.00,0.15–0.35,0.035,0.040,0.40–0.60,0.25,0.06,B 0.0005-0.003; Cu 0.35
2.3.6 Boron (B) Steels,ASTM A 322-91 (2001),50B60,---,G50601,0.56–0.64,0.75–1.00,0.15–0.35,0.035,0.040,0.40–0.60,0.25,0.06,B 0.0005-0.003; Cu 0.35
2.3.6 Boron (B) Steels,ASTM A 322-91 (2001),51B60,---,G51601,0.56–0.64,0.75–1.00,0.15–0.35,0.035,0.040,0.70–0.90,0.25,0.06,B 0.0005-0.003; Cu 0.35
2.3.6 Boron (B) Steels,SAE J404 JUN00,50B46,---,G50461,0.44–0.49,0.75–1.00,0.15–0.35,0.030,0.040,0.20–0.35,0.25,0.06,B 0.0005-0.003; Cu 0.35
2.3.6 Boron (B) Steels,SAE J404 JUN00,51B60,---,G51601,0.56–0.64,0.75–1.00,0.15–0.35,0.030,0.040,0.70–0.90,0.25,0.06,B 0.0005-0.003; Cu 0.35
2.3.6 Boron (B) Steels,EN 10083-3:1995,27MnCrB5-2,1.7182,---,0.24-0.30,1.10-1.40,0.40,0.035,0.040,0.30-0.60,---,---,B 0.0008-0.0050
2.3.6 Boron (B) Steels,EN 10083-3:1995,33MnCrB5-2,1.7185,---,0.30-0.36,1.20-1.50,0.40,0.035,0.040,0.30-0.60,---,---,B 0.0008-0.0050
2.3.6 Boron (B) Steels,EN 10083-3:1995,39MnCrB5-2,1.7189,---,0.36-0.42,1.40-1.70,0.40,0.035,0.040,0.30-0.60,---,---,B 0.0008-0.0050

File: extracted/cap2_2.3.7_cr_v_steels.csv
Section,Standard Designation,"Grade, Class, Type, Symbol or Name",Steel Number,UNS Number,C,Mn,Si,P,S,Cr,Ni,Mo,Others
2.3.7 Chromium-Vanadium (Cr-V) Steels,ASTM A 29/A 29M-03,6150,---,G61500,0.48-0.53,0.70–0.90,0.15-0.35,0.035,0.040,0.80-1.10,0.25,0.06,V 0.15 min
2.3.7 Chromium-Vanadium (Cr-V) Steels,ASTM A 322-91 (2001),6150,---,G61500,0.48-0.53,0.70–0.90,0.15-0.35,0.035,0.040,0.80-1.10,0.25,0.06,V 0.15 min
2.3.7 Chromium-Vanadium (Cr-V) Steels,SAE J404 JUN00,6150,---,G61500,0.48-0.53,0.70–0.90,0.15-0.35,0.030,0.040,0.80-1.10,0.25,0.06,V 0.15 min
2.3.7 Chromium-Vanadium (Cr-V) Steels,EN 10083-1:1991,51CrV4,1.8159,---,0.47-0.55,0.70-1.10,0.40,0.035,0.035,0.90-1.20,---,---,V 0.10-0.25
2.3.7 Chromium-Vanadium (Cr-V) Steels,ISO 683-1:1987,51 CrV 4,---,---,0.47-0.55,0.60-1.00,0.10-0.40,0.035,0.035,0.80-1.10,---,---,V 0.10-0.25

File: extracted/cap3_3.1B_carbon_steel_plates.csv
Section,Standard Designation,"Grade, Class, Type, Symbol or Name",Steel Number,UNS Number,"Section Thickness t, mm","t, in.",C,Mn,Si,P,S,Cr,Ni,Mo,Others
3.1B Chemical Composition of Carbon Steels for Structural Steel Plates,ISO 630:1995,E 185,---,---,---,---,---,---,---,---,---,---,---,---,---
3.1B Chemical Composition of Carbon Steels for Structural Steel Plates,ASTM A 283/A 283M-03,A,---,---,≤ 40,≤ 1.5,0.14,0.90,0.40,0.035,0.04,---,---,---,---
3.1B Chemical Composition of Carbon Steels for Structural Steel Plates,ASTM A 283/A 283M-03,,,,> 40,> 1.5,0.14,0.90,0.15-0.40,0.035,0.04,---,---,---,---
3.1B Chemical Composition of Carbon Steels for Structural Steel Plates,EN 10025:1993,S185,1.0035,---,≤ 16,---,---,---,---,---,---,---,---,---,---
3.1B Chemical Composition of Carbon Steels for Structural Steel Plates,JIS G 3101:1995,SS330,---,---,---,---,---,---,---,0.050,0.050,---,---,---,---
3.1B Chemical Composition of Carbon Steels for Structural Steel Plates,ASTM A 1011/A 1011M-03,30 [205],---,K02502,≤ 6.0,≤ 0.229,0.25,0.90,report value,0.035,0.04,0.15,0.20,0.06,Cb 0.008; V 0.008; Al report value; Cu see standard; Cu + Ni + Cr + Mo 0.50; Cr + Mo see standard
3.1B Chemical Composition of Carbon Steels for Structural Steel Plates,ISO 630:1995,E 235 A,---,---,---,---,0.22,---,---,0.050,0.050,---,---,---,---
3.1B Chemical Composition of Carbon Steels for Structural Steel Plates,ISO 630:1995,E 235 B,---,---,≤ 16,---,0.17,1.40,0.40,0.045,0.045,---,---,---,---
3.1B Chemical Composition of Carbon Steels for Structural Steel Plates,ISO 630:1995,,,,16 < t ≤ 25,---,0.20,1.40,0.40,0.045,0.045,---,---,---,---
3.1B Chemical Composition of Carbon Steels for Structural Steel Plates,ISO 630:1995,,,,≤ 40,---,0.17,1.40,0.40,0.045,0.045,---,---,---,Non-rimming
3.1B Chemical Composition of Carbon Steels for Structural Steel Plates,ISO 630:1995,,,,> 40,---,0.20,1.40,0.40,0.045,0.045,---,---,---,Non-rimming
3.1B Chemical Composition of Carbon Steels for Structural Steel Plates,ISO 630:1995,E 235 C,---,---,---,---,0.17,1.40,0.40,0.040,0.040,---,---,---,Non-rimming
3.1B Chemical Composition of Carbon Steels for Structural Steel Plates,ISO 630:1995,E 235 D,---,---,---,---,0.17,1.40,0.40,0.035,0.035,---,---,---,Fine-grained
3.1B Chemical Composition of Carbon Steels for Structural Steel Plates,ASTM A 283/A 283M-03,B,---,---,≤ 40,≤ 1.5,0.17,0.90,0.40,0.035,0.04,---,---,---,---
3.1B Chemical Composition of Carbon Steels for Structural Steel Plates,ASTM A 283/A 283M-03,,,,> 40,> 1.5,0.17,0.90,0.15-0.40,0.035,0.04,---,---,---,---
3.1B Chemical Composition of Carbon Steels for Structural Steel Plates,ASTM A 1011/A 1011M-03,33 [230],---,K02502,≤ 6.0,≤ 0.229,0.25,0.90,report value,0.035,0.04,0.15,0.20,0.06,Cb 0.008; V 0.008; Al report value; Cu see standard; Cu + Ni + Cr + Mo 0.50; Cr + Mo see standard
3.1B Chemical Composition of Carbon Steels for Structural Steel Plates,EN 10025:1993,S235JR,1.0037,---,≤ 16,---,0.17,1.40,---,0.045,0.045,---,---,---,N 0.009
3.1B Chemical Composition of Carbon Steels for Structural Steel Plates,EN 10025:1993,,,,16 < t ≤ 40,---,0.20,1.40,---,0.045,0.045,---,---,---,N 0.009
3.1B Chemical Composition of Carbon Steels for Structural Steel Plates,EN 10025:1993,S235JRG1,1.0036,---,≤ 16,---,0.17,1.40,---,0.045,0.045,---,---,---,N 0.007
3.1B Chemical Composition of Carbon Steels for Structural Steel Plates,EN 10025:1993,,,,16 < t ≤ 40,---,0.20,1.40,---,0.045,0.045,---,---,---,N 0.007
3.1B Chemical Composition of Carbon Steels for Structural Steel Plates,EN 10025:1993,S235JRG2,1.0038,---,≤ 16,---,0.17,1.40,---,0.045,0.045,---,---,---,N 0.009
3.1B Chemical Composition of Carbon Steels for Structural Steel Plates,EN 10025:1993,,,,16 < t ≤ 40,---,0.17,1.40,---,0.045,0.045,---,---,---,N 0.009
3.1B Chemical Composition of Carbon Steels for Structural Steel Plates,EN 10025:1993,,,,> 40,---,0.20,1.40,---,0.045,0.045,---,---,---,N 0.009
3.1B Chemical Composition of Carbon Steels for Structural Steel Plates,EN 10025:1993,S235J0,1.0114,---,≤ 16,---,0.17,1.40,---,0.040,0.040,---,---,---,N 0.009
3.1B Chemical Composition of Carbon Steels for Structural Steel Plates,EN 10025:1993,,,,16 < t ≤ 40,---,0.17,1.40,---,0.040,0.040,---,---,---,N 0.009
3.1B Chemical Composition of Carbon Steels for Structural Steel Plates,EN 10025:1993,,,,> 40,---,0.17,1.40,---,0.040,0.040,---,---,---,N 0.009
3.1B Chemical Composition of Carbon Steels for Structural Steel Plates,EN 10025:1993,S235J2G3,1.0116,---,≤ 16,---,0.17,1.40,---,0.035,0.035,---,---,---,---
3.1B Chemical Composition of Carbon Steels for Structural Steel Plates,EN 10025:1993,,,,16 < t ≤ 40,---,0.17,1.40,---,0.035,0.035,---,---,---,---
3.1B Chemical Composition of Carbon Steels for Structural Steel Plates,EN 10025:1993,,,,> 40,---,0.17,1.40,---,0.035,0.035,---,---,---,---
3.1B Chemical Composition of Carbon Steels for Structural Steel Plates,EN 10025:1993,S235J2G4,1.0117,---,≤ 16,---,0.17,1.40,---,0.035,0.035,---,---,---,---
3.1B Chemical Composition of Carbon Steels for Structural Steel Plates,EN 10025:1993,,,,16 < t ≤ 40,---,0.17,1.40,---,0.035,0.035,---,---,---,---
3.1B Chemical Composition of Carbon Steels for Structural Steel Plates,EN 10025:1993,,,,> 40,---,0.17,1.40,---,0.035,0.035,---,---,---,---
3.1B Chemical Composition of Carbon Steels for Structural Steel Plates,ASTM A 1011/A 1011M-03,36 [250] Type 1,---,K02502,≤ 6.0,≤ 0.229,0.25,0.90,report value,0.035,0.04,0.15,0.20,0.06,Cb 0.008; V 0.008; Al report value; Cu see standard; Cu + Ni + Cr + Mo 0.50; Cr + Mo see standard
3.1B Chemical Composition of Carbon Steels for Structural Steel Plates,ASTM A 283/A 283M-03,C,---,K02401,≤ 40,≤ 1.5,0.24,0.90,0.40,0.035,0.04,---,---,---,---
3.1B Chemical Composition of Carbon Steels for Structural Steel Plates,ASTM A 283/A 283M-03,,,,> 40,> 1.5,0.24,0.90,0.15-0.40,0.035,0.04,---,---,---,---
3.1B Chemical Composition of Carbon Steels for Structural Steel Plates,ASTM A 1011/A 1011M-03,40 [275],---,K02502,≤ 6.0,≤ 0.229,0.25,0.90,report value,0.035,0.04,0.15,0.20,0.06,Cb 0.008; V 0.008; Al report value; Cu see standard; Cu + Ni + Cr + Mo 0.50; Cr + Mo see standard
3.1B Chemical Composition of Carbon Steels for Structural Steel Plates,ASTM A 36/A 36M-03a,---,---,K02595,≤ 20,≤ ¾,0.25,---,0.40,0.04,0.05,---,---,---,---
3.1B Chemical Composition of Carbon Steels for Structural Steel Plates,ASTM A 36/A 36M-03a,,,K02596,20 < t ≤ 40,¾ < t ≤ 1½,0.25,0.80-1.20,0.40,0.04,0.05,---,---,---,---
3.1B Chemical Composition of Carbon Steels for Structural Steel Plates,ASTM A 36/A 36M-03a,,,K02597,40 < t ≤ 65,1½ < t ≤ 2½,0.26,0.80-1.20,0.15-0.40,0.04,0.05,---,---,---,---
3.1B Chemical Composition of Carbon Steels for Structural Steel Plates,ASTM A 36/A 36M-03a,,,K02598,65 < t ≤ 100,2½ < t ≤ 4,0.27,0.85-1.20,0.15-0.40,0.04,0.05,---,---,---,---
3.1B Chemical Composition of Carbon Steels for Structural Steel Plates,ASTM A 36/A 36M-03a,,,K02599-,> 100,> 4,0.29,0.85-1.20,0.15-0.40,0.04,0.05,---,---,---,---
3.1B Chemical Composition of Carbon Steels for Structural Steel Plates,ASTM A 1011/A 1011M-03,36 [250] Type 2,---,K02502,≤ 6.0,≤ 0.229,0.25,1.35,report value,0.035,0.04,0.15,0.20,0.06,"Cb 0.008; V 0.008; Si, Al report value; Cu see standard; Cu + Ni + Cr + Mo 0.50; Cr + Mo see standard"
3.1B Chemical Composition of Carbon Steels for Structural Steel Plates,ASTM A 573/A 573M-00a,58 [400],---,K02301,≤ 13,≤ ½,0.23,0.60-0.90,0.10-0.35,0.035,0.04,---,---,---,---
3.1B Chemical Composition of Carbon Steels for Structural Steel Plates,ASTM A 573/A 573M-00a,,,,13 < t ≤ 40,½ < t ≤ 1½,0.23,0.60-0.90,0.10-0.35,0.035,0.04,---,---,---,---
3.1B Chemical Composition of Carbon Steels for Structural Steel Plates,ASTM A 709/A 709M-03a,36 [250],---,---,≤ 20,≤ ¾,0.25,---,0.40,0.04,0.05,---,---,---,---
3.1B Chemical Composition of Carbon Steels for Structural Steel Plates,ASTM A 709/A 709M-03a,,,,20 < t ≤ 40,¾ < t ≤ 1½,0.25,0.80-1.20,0.40,0.04,0.05,---,---,---,---
3.1B Chemical Composition of Carbon Steels for Structural Steel Plates,ASTM A 709/A 709M-03a,,,,40 < t ≤ 65,1½< t ≤2½,0.26,0.80-1.20,0.15-0.40,0.04,0.05,---,---,---,---
3.1B Chemical Composition of Carbon Steels for Structural Steel Plates,ASTM A 709/A 709M-03a,,,,65 < t ≤ 100,2½ < t ≤ 4,0.27,0.85-1.20,0.15-0.40,0.04,0.05,---,---,---,---
3.1B Chemical Composition of Carbon Steels for Structural Steel Plates,JIS G 3101:1995,SS400,---,---,---,---,---,---,---,0.050,0.050,---,---,---,---
3.1B Chemical Composition of Carbon Steels for Structural Steel Plates,JIS G 3106:1999,SM400A,---,---,≤ 50,---,0.23,2.5xC min,---,0.035,0.035,---,---,---,---
3.1B Chemical Composition of Carbon Steels for Structural Steel Plates,JIS G 3106:1999,,,,50 < t ≤ 200,---,0.25,2.5xC min,---,0.035,0.035,---,---,---,---
3.1B Chemical Composition of Carbon Steels for Structural Steel Plates,JIS G 3106:1999,SM400B,---,---,≤ 50,---,0.20,0.60-1.40,0.35,0.035,0.035,---,---,---,---
3.1B Chemical Composition of Carbon Steels for Structural Steel Plates,JIS G 3106:1999,,,,50 < t ≤ 200,---,0.22,0.60-1.40,0.35,0.035,0.035,---,---,---,---
3.1B Chemical Composition of Carbon Steels for Structural Steel Plates,JIS G 3106:1999,SM400C,---,---,≤ 100,---,0.18,1.40,0.35,0.035,0.035,---,---,---,---
3.1B Chemical Composition of Carbon Steels for Structural Steel Plates,JIS G 3136:1994,SN400A,---,---,6 ≤ t ≤ 100,---,0.24,---,---,0.050,0.050,---,---,---,---
3.1B Chemical Composition of Carbon Steels for Structural Steel Plates,JIS G 3136:1994,SN400B,---,---,6 ≤ t ≤ 50,---,0.20,0.60-1.40,0.35,0.030,0.015,---,---,---,---
3.1B Chemical Composition of Carbon Steels for Structural Steel Plates,JIS G 3136:1994,,,,50 < t ≤ 100,---,0.22,0.60-1.40,0.35,0.030,0.015,---,---,---,---
3.1B Chemical Composition of Carbon Steels for Structural Steel Plates,JIS G 3136:1994,SN400C,---,---,16 ≤ t ≤ 50,---,0.20,0.60-1.40,0.35,0.020,0.008,---,---,---,---
3.1B Chemical Composition of Carbon Steels for Structural Steel Plates,JIS G 3136:1994,,,,50 < t ≤ 100,---,0.22,0.60-1.40,0.35,0.020,0.008,---,---,---,---
3.1B Chemical Composition of Carbon Steels for Structural Steel Plates,ISO 630:1995,E 275 A,---,---,---,---,0.24,---,---,0.050,0.050,---,---,---,---
3.1B Chemical Composition of Carbon Steels for Structural Steel Plates,ISO 630:1995,E 275 B,---,---,≤ 40,---,0.21,1.50,0.40,0.045,0.045,---,---,---,Non-rimming
3.1B Chemical Composition of Carbon Steels for Structural Steel Plates,ISO 630:1995,,,,> 40,---,0.22,1.50,0.40,0.045,0.045,---,---,---,Non-rimming
3.1B Chemical Composition of Carbon Steels for Structural Steel Plates,ISO 630:1995,E 275 C,---,---,---,---,0.20,1.50,0.40,0.040,0.040,---,---,---,Non-rimming
3.1B Chemical Composition of Carbon Steels for Structural Steel Plates,ISO 630:1995,E 275 D,---,---,---,---,0.20,1.50,0.40,0.035,0.035,---,---,---,Fine-grained
3.1B Chemical Composition of Carbon Steels for Structural Steel Plates,ASTM A 283/A 283M-03,D,---,K02702,≤ 40,≤ 1.5,0.27,0.90,0.40,0.035,0.04,---,---,---,---
3.1B Chemical Composition of Carbon Steels for Structural Steel Plates,ASTM A 283/A 283M-03,,,,> 40,> 1.5,0.27,0.90,0.15-0.40,0.035,0.04,---,---,---,---
3.1B Chemical Composition of Carbon Steels for Structural Steel Plates,ASTM A 1011/A 1011M-03,45 [310],---,K02507,≤ 6.0,≤ 0.229,0.25,1.35,report value,0.035,0.04,0.15,0.20,0.06,Cb 0.008; V 0.008; Al report value; Cu see standard; Cu + Ni + Cr + Mo 0.50; Cr + Mo see standard
3.1B Chemical Composition of Carbon Steels for Structural Steel Plates,EN 10025:1993,S275JR,1.0044,---,≤ 16,---,0.21,1.50,---,0.045,0.045,---,---,---,N 0.009
3.1B Chemical Composition of Carbon Steels for Structural Steel Plates,EN 10025:1993,,,,16 < t ≤ 40,---,0.21,1.50,---,0.045,0.045,---,---,---,N 0.009
3.1B Chemical Composition of Carbon Steels for Structural Steel Plates,EN 10025:1993,,,,> 40,---,0.22,1.50,---,0.045,0.045,---,---,---,N 0.009
3.1B Chemical Composition of Carbon Steels for Structural Steel Plates,EN 10025:1993,S275J0,1.0143,---,≤ 16,---,0.18,1.50,---,0.040,0.040,---,---,---,N 0.009
3.1B Chemical Composition of Carbon Steels for Structural Steel Plates,EN 10025:1993,,,,16 < t ≤ 40,---,0.18,1.50,---,0.040,0.040,---,---,---,N 0.009
3.1B Chemical Composition of Carbon Steels for Structural Steel Plates,EN 10025:1993,,,,> 40,---,0.18,1.50,---,0.040,0.040,---,---,---,N 0.009
3.1B Chemical Composition of Carbon Steels for Structural Steel Plates,EN 10025:1993,S275J2G3,1.0144,---,≤ 16,---,0.18,1.50,---,0.035,0.035,---,---,---,---
3.1B Chemical Composition of Carbon Steels for Structural Steel Plates,EN 10025:1993,,,,16 < t ≤ 40,---,0.18,1.50,---,0.035,0.035,---,---,---,---
3.1B Chemical Composition of Carbon Steels for Structural Steel Plates,EN 10025:1993,,,,> 40,---,0.18,1.50,---,0.035,0.035,---,---,---,---
3.1B Chemical Composition of Carbon Steels for Structural Steel Plates,EN 10025:1993,S275J2G4,1.0145,---,≤ 16,---,0.18,1.50,---,0.035,0.035,---,---,---,---
3.1B Chemical Composition of Carbon Steels for Structural Steel Plates,EN 10025:1993,,,,16 < t ≤ 40,---,0.18,1.50,---,0.035,0.035,---,---,---,---
3.1B Chemical Composition of Carbon Steels for Structural Steel Plates,EN 10025:1993,,,,> 40,---,0.18,1.50,---,0.035,0.035,---,---,---,---
3.1B Chemical Composition of Carbon Steels for Structural Steel Plates,ASTM A 1011/A 1011M-03,50 [340],---,K02507,≤ 6.0,≤ 0.229,0.25,1.35,report value,0.035,0.04,0.15,0.20,0.06,Cb 0.008; V 0.008; Al report value; Cu see standard; Cu + Ni + Cr + Mo 0.50; Cr + Mo see standard
3.1B Chemical Composition of Carbon Steels for Structural Steel Plates,ASTM A 573/A 573M-00a,65 [450],---,K02404,≤ 13,≤ ½,0.24,0.85-1.20,0.15-0.40,0.035,0.04,---,---,---,---
3.1B Chemical Composition of Carbon Steels for Structural Steel Plates,ASTM A 573/A 573M-00a,,,,13 < t ≤ 40,½ < t ≤ 1½,0.26,0.85-1.20,0.15-0.40,0.035,0.04,---,---,---,---
3.1B Chemical Composition of Carbon Steels for Structural Steel Plates,ASTM A 529/A 529M-03,50 [345],---,K02703,≤ 25,≤ 1,0.27,1.35,0.40,0.04,0.05,---,---,---,---
3.1B Chemical Composition of Carbon Steels for Structural Steel Plates,ASTM A 529/A 529M-03,55 [380],---,K02703,≤ 25,≤ 1,0.27,1.35,0.40,0.04,0.05,---,---,---,---
3.1B Chemical Composition of Carbon Steels for Structural Steel Plates,ASTM A 1011/A 1011M-03,55 [380],---,K02507,≤ 6.0,≤ 0.229,0.25,1.35,report value,0.035,0.04,0.15,0.20,0.06,Cb 0.008; V 0.008; Al report value; Cu see standard; Cu + Ni + Cr + Mo 0.50; Cr + Mo see standard
3.1B Chemical Composition of Carbon Steels for Structural Steel Plates,ASTM A 573/A 573M-00a,70 [485],---,K02701,≤ 13,≤ ½,0.27,0.85-1.20,0.15-0.40,0.035,0.04,---,---,---,---
3.1B Chemical Composition of Carbon Steels for Structural Steel Plates,ASTM A 573/A 573M-00a,,,,13 < t ≤ 40,½ < t ≤ 1½,0.28,0.85-1.20,0.15-0.40,0.035,0.04,---,---,---,---
3.1B Chemical Composition of Carbon Steels for Structural Steel Plates,ASTM A 678/A 678M-00a,A,---,K01600,≤ 40,≤ 1½,0.16,0.90-1.50,0.15-0.50,0.035,0.04,---,---,---,---
3.1B Chemical Composition of Carbon Steels for Structural Steel Plates,JIS G 3101:1995,SS490,---,---,---,---,---,---,---,0.050,0.050,---,---,---,---
3.1B Chemical Composition of Carbon Steels for Structural Steel Plates,JIS G 3106:1999,SM490A,---,---,≤ 50,---,0.20,1.60,0.55,0.035,0.035,---,---,---,---
3.1B Chemical Composition of Carbon Steels for Structural Steel Plates,JIS G 3106:1999,,,,50< t ≤ 200,---,0.22,1.60,0.55,0.035,0.035,---,---,---,---
3.1B Chemical Composition of Carbon Steels for Structural Steel Plates,JIS G 3106:1999,SM490B,---,---,≤ 50,---,0.18,1.60,0.55,0.035,0.035,---,---,---,---
3.1B Chemical Composition of Carbon Steels for Structural Steel Plates,JIS G 3106:1999,,,,50< t ≤ 200,---,0.20,1.60,0.55,0.035,0.035,---,---,---,---
3.1B Chemical Composition of Carbon Steels for Structural Steel Plates,JIS G 3106:1999,SM490C,---,---,≤ 100,---,0.18,1.60,0.55,0.035,0.035,---,---,---,---
3.1B Chemical Composition of Carbon Steels for Structural Steel Plates,JIS G 3106:1999,SM490YA,---,---,≤ 100,---,0.20,1.60,0.55,0.035,0.035,---,---,---,---
3.1B Chemical Composition of Carbon Steels for Structural Steel Plates,JIS G 3106:1999,SM490YB,---,---,≤ 100,---,0.20,1.60,0.55,0.035,0.035,---,---,---,---
3.1B Chemical Composition of Carbon Steels for Structural Steel Plates,JIS G 3136:1994,SN490B,---,---,6 ≤ t ≤ 50,---,0.18,1.60,0.55,0.030,0.015,---,---,---,---
3.1B Chemical Composition of Carbon Steels for Structural Steel Plates,JIS G 3136:1994,,,,50 < t ≤ 100,---,0.20,1.60,0.55,0.030,0.015,---,---,---,---
3.1B Chemical Composition of Carbon Steels for Structural Steel Plates,JIS G 3136:1994,SN490C,---,---,16 ≤ t ≤ 50,---,0.18,1.60,0.55,0.020,0.008,---,---,---,---
3.1B Chemical Composition of Carbon Steels for Structural Steel Plates,JIS G 3136:1994,,,,50 < t ≤ 100,---,0.20,1.60,0.55,0.020,0.008,---,---,---,---
3.1B Chemical Composition of Carbon Steels for Structural Steel Plates,EN 10025:1993,E295,1.0050,---,---,---,---,---,---,0.045,0.045,---,---,---,N 0.009
3.1B Chemical Composition of Carbon Steels for Structural Steel Plates,ISO 630:1995,E 355 C,---,---,≤ 30,---,0.20,1.60,0.55,0.040,0.040,---,---,---,non-rimming
3.1B Chemical Composition of Carbon Steels for Structural Steel Plates,ISO 630:1995,,,,> 30,---,0.22,1.60,0.55,0.040,0.040,---,---,---,non-rimming
3.1B Chemical Composition of Carbon Steels for Structural Steel Plates,ISO 630:1995,E 355 D,---,---,≤ 30,---,0.20,1.60,0.55,0.035,0.035,---,---,---,fine-grained
3.1B Chemical Composition of Carbon Steels for Structural Steel Plates,ISO 630:1995,,,,> 30,---,0.22,1.60,0.55,0.035,0.035,---,---,---,fine-grained
3.1B Chemical Composition of Carbon Steels for Structural Steel Plates,EN 10025:1993,S355JR,1.0045,---,≤ 16,---,0.24,1.60,0.55,0.045,0.045,---,---,---,N 0.009
3.1B Chemical Composition of Carbon Steels for Structural Steel Plates,EN 10025:1993,,,,16 < t ≤ 40,---,0.24,1.60,0.55,0.045,0.045,---,---,---,N 0.009
3.1B Chemical Composition of Carbon Steels for Structural Steel Plates,EN 10025:1993,,,,> 40,---,0.24,1.60,0.55,0.045,0.045,---,---,---,N 0.009
3.1B Chemical Composition of Carbon Steels for Structural Steel Plates,EN 10025:1993,S355J0,1.0553,---,≤ 16,---,0.20,1.60,0.55,0.040,0.040,---,---,---,N 0.009
3.1B Chemical Composition of Carbon Steels for Structural Steel Plates,EN 10025:1993,,,,16 < t ≤ 40,---,0.20,1.60,0.55,0.040,0.040,---,---,---,N 0.009
3.1B Chemical Composition of Carbon Steels for Structural Steel Plates,EN 10025:1993,,,,> 40,---,0.22,1.60,0.55,0.040,0.040,---,---,---,N 0.009
3.1B Chemical Composition of Carbon Steels for Structural Steel Plates,EN 10025:1993,S355J2G3,1.0570,---,≤ 16,---,0.20,1.60,0.55,0.035,0.035,---,---,---,---
3.1B Chemical Composition of Carbon Steels for Structural Steel Plates,EN 10025:1993,,,,16 < t ≤ 40,---,0.20,1.60,0.55,0.035,0.035,---,---,---,---
3.1B Chemical Composition of Carbon Steels for Structural Steel Plates,EN 10025:1993,,,,> 40,---,0.22,1.60,0.55,0.035,0.035,---,---,---,---
3.1B Chemical Composition of Carbon Steels for Structural Steel Plates,EN 10025:1993,S355J2G4,1.0577,---,≤ 16,---,0.20,1.60,0.55,0.035,0.035,---,---,---,---
3.1B Chemical Composition of Carbon Steels for Structural Steel Plates,EN 10025:1993,,,,16 < t ≤ 40,---,0.20,1.60,0.55,0.035,0.035,---,---,---,---
3.1B Chemical Composition of Carbon Steels for Structural Steel Plates,EN 10025:1993,,,,> 40,---,0.22,1.60,0.55,0.035,0.035,---,---,---,---
3.1B Chemical Composition of Carbon Steels for Structural Steel Plates,EN 10025:1993,S355K2G3,1.0595,---,≤ 16,---,0.20,1.60,0.55,0.035,0.035,---,---,---,---
3.1B Chemical Composition of Carbon Steels for Structural Steel Plates,EN 10025:1993,,,,16 < t ≤ 40,---,0.20,1.60,0.55,0.035,0.035,---,---,---,---
3.1B Chemical Composition of Carbon Steels for Structural Steel Plates,EN 10025:1993,,,,> 40,---,0.22,1.60,0.55,0.035,0.035,---,---,---,---
3.1B Chemical Composition of Carbon Steels for Structural Steel Plates,EN 10025:1993,S355K2G4,1.0596,---,≤ 16,---,0.20,1.60,0.55,0.035,0.035,---,---,---,---
3.1B Chemical Composition of Carbon Steels for Structural Steel Plates,EN 10025:1993,,,,16 < t ≤ 40,---,0.20,1.60,0.55,0.035,0.035,---,---,---,---
3.1B Chemical Composition of Carbon Steels for Structural Steel Plates,EN 10025:1993,,,,> 40,---,0.22,1.60,0.55,0.035,0.035,---,---,---,---
3.1B Chemical Composition of Carbon Steels for Structural Steel Plates,JIS G 3106:1999,SM520B,---,---,≤ 100,---,0.20,1.60,0.55,0.035,0.035,---,---,---,---
3.1B Chemical Composition of Carbon Steels for Structural Steel Plates,JIS G 3106:1999,SM520C,---,---,≤ 100,---,0.20,1.60,0.55,0.035,0.035,---,---,---,---
3.1B Chemical Composition of Carbon Steels for Structural Steel Plates,JIS G 3101:1995,SS540,---,---,---,---,0.30,1.60,---,0.040,0.040,---,---,---,---
3.1B Chemical Composition of Carbon Steels for Structural Steel Plates,ASTM A 678/A 678M-00a,B,---,K02002,≤ 40,≤ 1½,0.20,0.70-1.35,0.15-0.50,0.035,0.04,---,---,---,---
3.1B Chemical Composition of Carbon Steels for Structural Steel Plates,ASTM A 678/A 678M-00a,,,,40 < t ≤ 65,1½ < t ≤ 2½,0.20,1.00-1.60,0.15-0.50,0.035,0.04,---,---,---,---
3.1B Chemical Composition of Carbon Steels for Structural Steel Plates,JIS G 3106:1999,SM570,---,---,≤ 100,---,0.18,1.60,0.55,0.035,0.035,---,---,---,----
3.1B Chemical Composition of Carbon Steels for Structural Steel Plates,EN 10025:1993,E 335,1.0060,---,---,---,---,---,---,0.045,0.045,---,---,---,N 0.009
3.1B Chemical Composition of Carbon Steels for Structural Steel Plates,ASTM A 678/A 678M-00a,C,---,K02204,≤ 40,≤ 1½,0.22,1.00-1.60,0.20-0.50,0.035,0.04,---,---,---,---
3.1B Chemical Composition of Carbon Steels for Structural Steel Plates,ASTM A 678/A 678M-00a,,,,40 < t ≤ 65,1½ < t ≤ 2½,0.22,1.00-1.60,0.20-0.50,0.035,0.04,---,---,---,---
3.1B Chemical Composition of Carbon Steels for Structural Steel Plates,EN 10025:1993,E 360,1.0070,---,---,---,---,---,---,0.045,0.045,---,---,---,N 0.009
