Repository: FlaviodeMorais/PMI

File: extracted/cap3_3.2.1B_hsla_plates.csv
Section,Standard Designation,"Grade, Class, Type, Symbol or Name",Steel Number,UNS Number,"Section Thickness t, mm","t, in.",C,Mn,Si,P,S,Cr,Ni,Mo,Others
3.2.1B Chemical Composition of High-Strength Low-Alloy Structural Steel Plates,CSA G40.21-04,260WT (38WT),---,---,---,---,0.20,0.80-1.50,0.15-0.40,0.03,0.04,---,---,---,grain refining elements 0.10
3.2.1B Chemical Composition of High-Strength Low-Alloy Structural Steel Plates,CSA G40.21-04,260W (38W),---,---,≤ 40,≤ 1½,0.20,0.50-1.50,0.40,0.04,0.05,---,---,---,grain refining elements 0.10
3.2.1B Chemical Composition of High-Strength Low-Alloy Structural Steel Plates,CSA G40.21-04,,,,> 40,> 1½,,,0.15-0.40,,,,,,
3.2.1B Chemical Composition of High-Strength Low-Alloy Structural Steel Plates,CSA G40.21-04,,,,>100,> 4,0.22,,,,,,,,
3.2.1B Chemical Composition of High-Strength Low-Alloy Structural Steel Plates,ASTM A 572/A 572M-03a,42 [290] Type 1,---,---,≤ 40,≤ 1½,0.21,1.35,0.40,0.04,0.05,---,---,---,Cb 0.005-0.05
3.2.1B Chemical Composition of High-Strength Low-Alloy Structural Steel Plates,ASTM A 572/A 572M-03a,,,,40 < t ≤ 150,1½ < t ≤ 6,,,0.15-0.40,,,,,,
3.2.1B Chemical Composition of High-Strength Low-Alloy Structural Steel Plates,ASTM A 572/A 572M-03a,42 [290] Type 2,---,---,≤ 40,≤ 1½,0.21,1.35,0.40,0.04,0.05,---,---,---,V 0.01-0.15
3.2.1B Chemical Composition of High-Strength Low-Alloy Structural Steel Plates,ASTM A 572/A 572M-03a,,,,40 < t ≤ 150,1½ < t ≤ 6,,,0.15-0.40,,,,,,
3.2.1B Chemical Composition of High-Strength Low-Alloy Structural Steel Plates,ASTM A 572/A 572M-03a,42 [290] Type 3,---,---,≤ 40,≤ 1½,0.21,1.35,0.40,0.04,0.05,---,---,---,Cb 0.005-0.05; V 0.01-0.15; Cb + V 0.02-0.15
3.2.1B Chemical Composition of High-Strength Low-Alloy Structural Steel Plates,ASTM A 572/A 572M-03a,,,,40 < t ≤ 150,1½ < t ≤ 6,,,0.15-0.40,,,,,,
3.2.1B Chemical Composition of High-Strength Low-Alloy Structural Steel Plates,ASTM A 572/A 572M-03a,42 [290] Type 4,---,---,≤ 40,≤ 1½,0.21,1.35,0.40,0.04,0.05,---,---,---,V 0.01-0.15; N 0.015 V:N > 4:1
3.2.1B Chemical Composition of High-Strength Low-Alloy Structural Steel Plates,ASTM A 572/A 572M-03a,,,,40 < t ≤ 150,1½ < t ≤ 6,,,0.15-0.40,,,,,,
3.2.1B Chemical Composition of High-Strength Low-Alloy Structural Steel Plates,ASTM A 572/A 572M-03a,42 [290] Type 5,---,---,≤ 40,≤ 1½,0.21,1.35,0.40,0.04,0.05,---,---,---,Ti 0.006-0.04; N 0.003-0.015; V 0.06
3.2.1B Chemical Composition of High-Strength Low-Alloy Structural Steel Plates,ASTM A 572/A 572M-03a,,,,40 < t ≤ 150,1½ < t ≤ 6,,,0.15-0.40,,,,,,
3.2.1B Chemical Composition of High-Strength Low-Alloy Structural Steel Plates,ASTM A 656/A 656M-03,50 [345] Type 3,---,---,---,---,0.18,1.65,0.60,0.025,0.035,---,---,---,V 0.08; N 0.020; Cb 0.008-0.10
3.2.1B Chemical Composition of High-Strength Low-Alloy Structural Steel Plates,ASTM A 656/A 656M-03,50 [345] Type 7,---,---,---,---,0.18,1.65,0.60,0.025,0.035,---,---,---,V 0.15; N 0.020; Cb 0.10
3.2.1B Chemical Composition of High-Strength Low-Alloy Structural Steel Plates,ASTM A 633/A 633M-01,A,---,K01802,≤ 100,≤ 4,0.18,1.00-1.35,0.15-0.50,0.035,0.04,---,---,---,Cb 0.05
3.2.1B Chemical Composition of High-Strength Low-Alloy Structural Steel Plates,ASTM A 709/A 709M-03a,50 [345] Type 1,---,---,≤ 40,≤ 1½,0.23,1.35,0.40,0.04,0.05,---,---,---,Cb 0.005-0.05
3.2.1B Chemical Composition of High-Strength Low-Alloy Structural Steel Plates,ASTM A 709/A 709M-03a,,,,40 < t ≤ 100,1½ < t ≤ 4,0.23,1.35,0.15-0.40,0.04,0.05,---,---,---,
3.2.1B Chemical Composition of High-Strength Low-Alloy Structural Steel Plates,ASTM A 709/A 709M-03a,50 [345] Type 2,---,---,≤ 40,≤ 1½,0.23,1.35,0.40,0.04,0.05,---,---,---,V 0.01-0.15
3.2.1B Chemical Composition of High-Strength Low-Alloy Structural Steel Plates,ASTM A 709/A 709M-03a,,,,40 < t ≤ 100,1½ < t ≤ 4,0.23,1.35,0.15-0.40,0.04,0.05,---,---,---,
3.2.1B Chemical Composition of High-Strength Low-Alloy Structural Steel Plates,ASTM A 709/A 709M-03a,50 [345] Type 3,---,---,≤ 40,≤ 1½,0.23,1.35,0.40,0.04,0.05,---,---,---,Cb 0.005-0.05; V 0.01-0.15; Cb + V 0.02-0.15
3.2.1B Chemical Composition of High-Strength Low-Alloy Structural Steel Plates,ASTM A 709/A 709M-03a,,,,40 < t ≤ 100,1½ < t ≤ 4,0.23,1.35,0.15-0.40,0.04,0.05,---,---,---,
3.2.1B Chemical Composition of High-Strength Low-Alloy Structural Steel Plates,ASTM A 709/A 709M-03a,50 [345] Type 4,---,---,≤ 40,≤ 1½,0.23,1.35,0.40,0.04,0.05,---,---,---,V 0.01-0.15; N 0.015 V:N > 4:1
3.2.1B Chemical Composition of High-Strength Low-Alloy Structural Steel Plates,ASTM A 709/A 709M-03a,,,,40 < t ≤ 100,1½ < t ≤ 4,0.23,1.35,0.15-0.40,0.04,0.05,---,---,---,
3.2.1B Chemical Composition of High-Strength Low-Alloy Structural Steel Plates,ASTM A 709/A 709M-03a,50 [345] Type 5,---,---,≤ 40,≤ 1½,0.23,1.35,0.40,0.04,0.05,---,---,---,Ti 0.006-0.04; V 0.01-0.15; N 0.015
3.2.1B Chemical Composition of High-Strength Low-Alloy Structural Steel Plates,ASTM A 709/A 709M-03a,,,,40 < t ≤ 100,1½ < t ≤ 4,0.23,1.35,0.15-0.40,0.04,0.05,---,---,---,
3.2.1B Chemical Composition of High-Strength Low-Alloy Structural Steel Plates,ASTM A 572/A 572M-03a,50 [345] Type 1,---,---,≤ 40,≤ 1½,0.23,1.35,0.40,0.04,0.05,---,---,---,Cb 0.005-0.05
3.2.1B Chemical Composition of High-Strength Low-Alloy Structural Steel Plates,ASTM A 572/A 572M-03a,,,,40 < t ≤ 100,1½ < t ≤ 4,,,0.15-0.40,,,,,,
3.2.1B Chemical Composition of High-Strength Low-Alloy Structural Steel Plates,ASTM A 572/A 572M-03a,50 [345] Type 2,---,---,≤ 40,≤ 1½,0.23,1.35,0.40,0.04,0.05,---,---,---,V 0.01-0.15
3.2.1B Chemical Composition of High-Strength Low-Alloy Structural Steel Plates,ASTM A 572/A 572M-03a,,,,40 < t ≤ 100,1½ < t ≤ 4,,,0.15-0.40,,,,,,
3.2.1B Chemical Composition of High-Strength Low-Alloy Structural Steel Plates,ASTM A 572/A 572M-03a,50 [345] Type 3,---,---,≤ 40,≤ 1½,0.23,1.35,0.40,0.04,0.05,---,---,---,Cb 0.005-0.05; V 0.01-0.15; Cb + V 0.02-0.15
3.2.1B Chemical Composition of High-Strength Low-Alloy Structural Steel Plates,ASTM A 572/A 572M-03a,,,,40 < t ≤ 100,1½ < t ≤ 4,,,0.15-0.40,,,,,,
3.2.1B Chemical Composition of High-Strength Low-Alloy Structural Steel Plates,ASTM A 572/A 572M-03a,50 [345] Type 4,---,---,≤ 40,≤ 1½,0.23,1.35,0.40,0.04,0.05,---,---,---,V 0.01-0.15; N 0.015 V:N > 4:1
3.2.1B Chemical Composition of High-Strength Low-Alloy Structural Steel Plates,ASTM A 572/A 572M-03a,,,,40 < t ≤ 100,1½ < t ≤ 4,,,0.15-0.40,,,,,,
3.2.1B Chemical Composition of High-Strength Low-Alloy Structural Steel Plates,ASTM A 572/A 572M-03a,50 [345] Type 5,---,---,≤ 40,≤ 1½,0.23,1.35,0.40,0.04,0.05,---,---,---,Ti 0.006-0.04; N 0.003-0.015; V 0.06
3.2.1B Chemical Composition of High-Strength Low-Alloy Structural Steel Plates,ASTM A 572/A 572M-03a,,,,40 < t ≤ 100,1½ < t ≤ 4,,,0.15-0.40,,,,,,
3.2.1B Chemical Composition of High-Strength Low-Alloy Structural Steel Plates,EN 10113-3:1993,S355M,1.8823,---,≤ 63,---,0.14,1.60,0.50,0.035,0.030,---,0.30,0.20,Nb 0.05; V 0.10; Al 0.02 min; Ti 0.05; N 0.015
3.2.1B Chemical Composition of High-Strength Low-Alloy Structural Steel Plates,EN 10113-3:1993,S355ML,1.8834,---,≤ 63,---,0.14,1.60,0.50,0.030,0.025,---,0.30,0.20,Nb 0.05; V 0.10; Al 0.02 min; Ti 0.05; N 0.015
3.2.1B Chemical Composition of High-Strength Low-Alloy Structural Steel Plates,CSA G40.21-04,300WT (44WT),---,---,---,---,0.22,0.80-1.50,0.15-0.40,0.03,0.04,---,---,---,grain refining elements 0.10
3.2.1B Chemical Composition of High-Strength Low-Alloy Structural Steel Plates,CSA G40.21-04,300W (44W),---,---,≤ 40,≤ 1½,0.22,0.50-1.50,0.40,0.04,0.05,---,---,---,grain refining elements 0.10
3.2.1B Chemical Composition of High-Strength Low-Alloy Structural Steel Plates,CSA G40.21-04,,,,> 40,> 1½,,,0.15-0.40,,,,,,
3.2.1B Chemical Composition of High-Strength Low-Alloy Structural Steel Plates,CSA G40.21-04,,,,>100,> 4,0.23,,,,,,,,
3.2.1B Chemical Composition of High-Strength Low-Alloy Structural Steel Plates,EN 10113-2:1998,S355N,1.0545,---,≤ 150,---,0.20,0.90-1.65,0.50,0.035,0.030,0.30,0.30,0.10,Nb 0.05; V 0.05; Al 0.02 min; Ti 0.03; Cu 0.35; N 0.015
3.2.1B Chemical Composition of High-Strength Low-Alloy Structural Steel Plates,EN 10113-2:1998,S355NL,1.0546,---,≤ 150,---,0.18,0.90-1.65,0.50,0.030,0.025,0.30,0.50,0.10,Nb 0.05; V 0.12; Al 0.02 min; Ti 0.03; Cu 0.35; N 0.015
3.2.1B Chemical Composition of High-Strength Low-Alloy Structural Steel Plates,ASTM A 242/A 242M-03a,1,---,K11510,≤ 100,≤ 4,0.15,1.00,---,0.15,0.05,---,---,---,Cu 0.20
3.2.1B Chemical Composition of High-Strength Low-Alloy Structural Steel Plates,CSA G40.21-04,350WT (50WT),---,---,---,---,0.22,0.80-1.50,0.15-0.40,0.03,0.04,---,---,---,grain refining elements 0.10
3.2.1B Chemical Composition of High-Strength Low-Alloy Structural Steel Plates,CSA G40.21-04,350W (50W),---,---,≤ 40,≤ 1½,0.23,0.50-1.50,0.40,0.04,0.05,---,---,---,grain refining elements 0.10
3.2.1B Chemical Composition of High-Strength Low-Alloy Structural Steel Plates,CSA G40.21-04,,,,> 40,> 1½,,,0.15-0.40,,,,,,
3.2.1B Chemical Composition of High-Strength Low-Alloy Structural Steel Plates,ASTM A 572/A 572M-03a,55 [380] Type 1,---,---,≤ 40,≤ 1½,0.25,1.35,0.40,0.04,0.05,---,---,---,Cb 0.005-0.05
3.2.1B Chemical Composition of High-Strength Low-Alloy Structural Steel Plates,ASTM A 572/A 572M-03a,,,,40 < t ≤ 50,1½ < t ≤ 2,,,0.15-0.40,,,,,,
3.2.1B Chemical Composition of High-Strength Low-Alloy Structural Steel Plates,ASTM A 572/A 572M-03a,55 [380] Type 2,---,---,≤ 40,≤ 1½,0.25,1.35,0.40,0.04,0.05,---,---,---,V 0.01-0.15
3.2.1B Chemical Composition of High-Strength Low-Alloy Structural Steel Plates,ASTM A 572/A 572M-03a,,,,40 < t ≤ 50,1½ < t ≤ 2,,,0.15-0.40,,,,,,
3.2.1B Chemical Composition of High-Strength Low-Alloy Structural Steel Plates,ASTM A 572/A 572M-03a,55 [380] Type 3,---,---,≤ 40,≤ 1½,0.25,1.35,0.40,0.04,0.05,---,---,---,Cb 0.005-0.05; V 0.01-0.15; Cb + V 0.02-0.15
3.2.1B Chemical Composition of High-Strength Low-Alloy Structural Steel Plates,ASTM A 572/A 572M-03a,,,,40 < t ≤ 50,1½ < t ≤ 2,,,0.15-0.40,,,,,,
3.2.1B Chemical Composition of High-Strength Low-Alloy Structural Steel Plates,ASTM A 572/A 572M-03a,55 [380] Type 4,---,---,≤ 40,≤ 1½,0.25,1.35,0.40,0.04,0.05,---,---,---,V 0.01-0.15; N 0.015
3.2.1B Chemical Composition of High-Strength Low-Alloy Structural Steel Plates,ASTM A 572/A 572M-03a,,,,40 < t ≤ 50,1½ < t ≤ 2,,,0.15-0.40,,,,,,
3.2.1B Chemical Composition of High-Strength Low-Alloy Structural Steel Plates,ASTM A 572/A 572M-03a,55 [380] Type 5,---,---,≤ 40,≤ 1½,0.25,1.35,0.40,0.04,0.05,---,---,---,Ti 0.006-0.04; N 0.003-0.015; V 0.06
3.2.1B Chemical Composition of High-Strength Low-Alloy Structural Steel Plates,ASTM A 572/A 572M-03a,,,,40 < t ≤ 50,1½ < t ≤ 2,,,0.15-0.40,,,,,,
3.2.1B Chemical Composition of High-Strength Low-Alloy Structural Steel Plates,ASTM A 656/A 656M-03,60 [415] Type 3,---,---,≤ 40,≤ 1½,0.18,1.65,0.60,0.025,0.035,---,---,---,V 0.08; N 0.020; Cb 0.008-0.10
3.2.1B Chemical Composition of High-Strength Low-Alloy Structural Steel Plates,ASTM A 656/A 656M-03,60 [415] Type 7,---,---,≤ 40,≤ 1½,0.18,1.65,0.60,0.025,0.035,---,---,---,V 0.15; N 0.020; Cb 0.10
3.2.1B Chemical Composition of High-Strength Low-Alloy Structural Steel Plates,ASTM A 588/A 588M-03a,A,---,K11430,≤ 200,≤ 8,0.19,0.80-1.25,0.30-0.65,0.04,0.05,0.40-0.65,0.40,---,Cu 0.25-0.40; V 0.02-0.10
3.2.1B Chemical Composition of High-Strength Low-Alloy Structural Steel Plates,ASTM A 588/A 588M-03a,B,---,K12043,≤ 200,≤ 8,0.20,0.75-1.35,0.15-0.50,0.04,0.05,0.40-0.70,0.50,---,Cu 0.20-0.40; V 0.01-0.10
3.2.1B Chemical Composition of High-Strength Low-Alloy Structural Steel Plates,ASTM A 588/A 588M-03a,C,---,K11538,≤ 200,≤ 8,0.15,0.80-1.35,0.15-0.40,0.04,0.05,0.30-0.50,0.25-0.50,---,Cu 0.20-0.50; V 0.01-0.10
3.2.1B Chemical Composition of High-Strength Low-Alloy Structural Steel Plates,ASTM A 588/A 588M-03a,K,---,---,≤ 200,≤ 8,0.17,0.50-1.20,0.25-0.50,0.04,0.05,0.40-0.70,0.40,0.10,Cu 0.30-0.50; Cb 0.005-0.05
3.2.1B Chemical Composition of High-Strength Low-Alloy Structural Steel Plates,ASTM A 633/A 633M-01,C,---,K12000,≤ 100,≤ 4,0.20,1.15-1.50,0.15-0.50,0.035,0.04,---,---,---,Cb 0.01-0.05
3.2.1B Chemical Composition of High-Strength Low-Alloy Structural Steel Plates,ASTM A 633/A 633M-01,D,---,K12037,≤ 40,≤ 1½,0.20,0.70-1.35,0.15-0.50,0.035,0.04,0.25,0.25,0.08,Cu 0.35
3.2.1B Chemical Composition of High-Strength Low-Alloy Structural Steel Plates,ASTM A 633/A 633M-01,,,,40 < t ≤ 100,1½ < t ≤ 4,0.20,1.00-1.60,0.15-0.50,0.035,0.04,0.25,0.25,0.08,Cu 0.35
3.2.1B Chemical Composition of High-Strength Low-Alloy Structural Steel Plates,EN 10113-3:1993,S420M,1.8825,---,≤ 63,---,0.16,1.70,0.50,0.035,0.030,---,0.30,0.20,Nb 0.05; V 0.12; Al 0.02 min; Ti 0.05; N 0.020
3.2.1B Chemical Composition of High-Strength Low-Alloy Structural Steel Plates,EN 10113-3:1993,S420ML,1.8836,---,≤ 63,---,0.16,1.70,0.50,0.030,0.025,---,0.30,0.20,Nb 0.05; V 0.12; Al 0.02 min; Ti 0.05; N 0.020
3.2.1B Chemical Composition of High-Strength Low-Alloy Structural Steel Plates,ASTM A 572/A 572M-03a,60 [415] Type 1,---,---,32,1¼,0.26,1.35,0.40,0.04,0.05,---,---,---,Cb 0.005-0.05
3.2.1B Chemical Composition of High-Strength Low-Alloy Structural Steel Plates,ASTM A 572/A 572M-03a,60 [415] Type 2,---,---,32,1¼,0.26,1.35,0.40,0.04,0.05,---,---,---,V 0.01-0.15
3.2.1B Chemical Composition of High-Strength Low-Alloy Structural Steel Plates,ASTM A 572/A 572M-03a,60 [415] Type 3,---,---,32,1¼,0.26,1.35,0.40,0.04,0.05,---,---,---,Cb 0.005-0.05; V 0.01-0.15; Cb + V 0.02-0.15
3.2.1B Chemical Composition of High-Strength Low-Alloy Structural Steel Plates,ASTM A 572/A 572M-03a,60 [415] Type 4,---,---,32,1¼,0.26,1.35,0.40,0.04,0.05,---,---,---,V 0.01-0.15; N 0.015
3.2.1B Chemical Composition of High-Strength Low-Alloy Structural Steel Plates,ASTM A 572/A 572M-03a,60 [415] Type 5,---,---,32,1¼,0.26,1.35,0.40,0.04,0.05,---,---,---,Ti 0.006-0.04; N 0.003-0.015; V 0.06
3.2.1B Chemical Composition of High-Strength Low-Alloy Structural Steel Plates,CSA G40.21-04,400WT (60WT),---,---,---,---,0.22,0.80-1.50,0.15-0.40,0.03,0.04,---,---,---,grain refining elements 0.10
3.2.1B Chemical Composition of High-Strength Low-Alloy Structural Steel Plates,CSA G40.21-04,400W (60W),---,---,≤ 40,≤ 1½,0.23,0.50-1.50,0.40,0.04,0.05,---,---,---,grain refining elements 0.10
3.2.1B Chemical Composition of High-Strength Low-Alloy Structural Steel Plates,CSA G40.21-04,,,,> 40,> 1½,,,0.15-0.40,,,,,,
3.2.1B Chemical Composition of High-Strength Low-Alloy Structural Steel Plates,ASTM A 572/A 572M-03a,65 [450] Type 1,---,---,≤ 13,≤ ½,0.26,1.35,0.40,0.04,0.05,---,---,---,Cb 0.005-0.05
3.2.1B Chemical Composition of High-Strength Low-Alloy Structural Steel Plates,ASTM A 572/A 572M-03a,,,,> 13-32,> ½-1¼,0.23,1.65,0.40,0.04,0.05,---,---,---,
3.2.1B Chemical Composition of High-Strength Low-Alloy Structural Steel Plates,ASTM A 572/A 572M-03a,65 [450] Type 2,---,---,≤ 13,≤ ½,0.26,1.35,0.40,0.04,0.05,---,---,---,V 0.01-0.15
3.2.1B Chemical Composition of High-Strength Low-Alloy Structural Steel Plates,ASTM A 572/A 572M-03a,,,,> 13-32,> ½-1¼,0.23,1.65,0.40,0.04,0.05,---,---,---,
3.2.1B Chemical Composition of High-Strength Low-Alloy Structural Steel Plates,ASTM A 572/A 572M-03a,65 [450] Type 3,---,---,≤ 13,≤ ½,0.26,1.35,0.40,0.04,0.05,---,---,---,Cb 0.005-0.05; V 0.01-0.15; Cb + V 0.02-0.15
3.2.1B Chemical Composition of High-Strength Low-Alloy Structural Steel Plates,ASTM A 572/A 572M-03a,,,,> 13-32,> ½-1¼,0.23,1.65,0.40,0.04,0.05,---,---,---,
3.2.1B Chemical Composition of High-Strength Low-Alloy Structural Steel Plates,ASTM A 572/A 572M-03a,65 [450] Type 4,---,---,≤ 13,≤ ½,0.26,1.35,0.40,0.04,0.05,---,---,---,V 0.01-0.15; N 0.015
3.2.1B Chemical Composition of High-Strength Low-Alloy Structural Steel Plates,ASTM A 572/A 572M-03a,,,,> 13-32,> ½-1¼,0.23,1.65,0.40,0.04,0.05,---,---,---,
3.2.1B Chemical Composition of High-Strength Low-Alloy Structural Steel Plates,ASTM A 572/A 572M-03a,65 [450] Type 5,---,---,≤ 13,≤ ½,0.26,1.35,0.40,0.04,0.05,---,---,---,Ti 0.006-0.04; N 0.003-0.015; V 0.06
3.2.1B Chemical Composition of High-Strength Low-Alloy Structural Steel Plates,ASTM A 572/A 572M-03a,,,,> 13-32,> ½-1¼,0.23,1.65,0.40,0.04,0.05,---,---,---,
3.2.1B Chemical Composition of High-Strength Low-Alloy Structural Steel Plates,ASTM A 633/A 633M-01,E,---,K12202,≤ 150,≤ 6,0.22,1.15-1.50,0.15-0.50,0.035,0.04,---,---,---,V 0.04-0.11; N 0.03
3.2.1B Chemical Composition of High-Strength Low-Alloy Structural Steel Plates,ASTM A 656/A 656M-03,70 [485] Type 3,---,---,≤ 25,≤ 1,0.18,1.65,0.60,0.025,0.035,---,---,---,V 0.08; N 0.020; Cb 0.008-0.10
3.2.1B Chemical Composition of High-Strength Low-Alloy Structural Steel Plates,ASTM A 656/A 656M-03,70 [485] Type 7,---,---,≤ 25,≤ 1,0.18,1.65,0.60,0.025,0.035,---,---,---,V 0.15; N 0.020; Cb 0.10

File: extracted/cap3_3.2.2B_alloy_steel_plates.csv
Section,Standard Designation,"Grade, Class, Type, Symbol or Name",Steel Number,UNS Number,"Section Thickness t, mm","t, in.",C,Mn,Si,P,S,Cr,Ni,Mo,Others
3.2.2B Chemical Composition of Alloy Steels for Structural Steel Plates,ISO 4950-2:1995,E 355 DD,---,---,---,---,0.18,0.9-1.6,0.50,0.030,0.030,0.25,0.30,0.10,Nb 0.015-0.060; V 0.02-0.10; Al 0.020 min; Ti 0.02-0.20; Cu 0.35
3.2.2B Chemical Composition of Alloy Steels for Structural Steel Plates,ISO 4950-2:1995,E 355 E,---,---,---,---,0.18,0.9-1.6,0.50,0.025,0.025,0.25,0.30,0.10,Nb 0.015-0.060; V 0.02-0.10; Al 0.020 min; Ti 0.02-0.20; Cu 0.35
3.2.2B Chemical Composition of Alloy Steels for Structural Steel Plates,ASTM A 709/A 709M-03a,50W [345W] Type A,---,---,---,---,0.19,0.80-1.25,0.30-0.65,0.04,0.05,0.40-0.65,0.40,---,Cu 0.25-0.40; V 0.02-0.10
3.2.2B Chemical Composition of Alloy Steels for Structural Steel Plates,ASTM A 709/A 709M-03a,50W [345W] Type B,---,---,---,---,0.20,0.75-1.35,0.15-0.50,0.04,0.05,0.40-0.70,0.50,---,Cu 0.20-0.40; V 0.01-0.10
3.2.2B Chemical Composition of Alloy Steels for Structural Steel Plates,ASTM A 709/A 709M-03a,50W [345W] Type C,---,---,---,---,0.15,0.80-1.35,0.15-0.40,0.04,0.05,0.30-0.50,0.25-0.50,---,Cu 0.20-0.50; V 0.01-0.10
3.2.2B Chemical Composition of Alloy Steels for Structural Steel Plates,ASTM A 710/A 710M-02,Grade A Class 2,---,K20747,---,---,0.07,0.40-0.70,0.40,0.025,0.025,0.60-0.90,0.70-1.00,0.15-0.25,Cu 1.00-1.30; Cb 0.02 min
3.2.2B Chemical Composition of Alloy Steels for Structural Steel Plates,EN 10137-2:1996,S460Q,1.8908,---,---,---,0.20,1.70,0.80,0.025,0.015,1.50,2.0,0.70,N 0.015; B 0.0050; Cu 0.50; Nb 0.06; Ti 0.05; V 0.12; Zr 0.15
3.2.2B Chemical Composition of Alloy Steels for Structural Steel Plates,EN 10137-2:1996,S460QL,1.8906,---,---,---,0.20,1.70,0.80,0.020,0.010,1.50,2.0,0.70,N 0.015; B 0.0050; Cu 0.50; Nb 0.06; Ti 0.05; V 0.12; Zr 0.15
3.2.2B Chemical Composition of Alloy Steels for Structural Steel Plates,EN 10137-2:1996,S460QL1,1.8916,---,---,---,0.20,1.70,0.80,0.020,0.010,1.50,2.0,0.70,N 0.015; B 0.0050; Cu 0.50; Nb 0.06; Ti 0.05; V 0.12; Zr 0.15
3.2.2B Chemical Composition of Alloy Steels for Structural Steel Plates,ISO 4950-3:1995,E 460 DD,---,---,---,---,0.20,0.7-1.7,0.55,0.035,0.035,see std,see std,see std,see standard
3.2.2B Chemical Composition of Alloy Steels for Structural Steel Plates,ISO 4950-3:1995,E 460 E,---,---,---,---,0.20,0.7-1.7,0.55,0.030,0.030,see std,see std,see std,see standard
3.2.2B Chemical Composition of Alloy Steels for Structural Steel Plates,ASTM A 709/A 709M-03a,HPS 70W [HPS 485W],---,---,---,---,0.11,1.10-1.35,0.30-0.50,0.020,0.006,0.45-0.70,0.25-0.40,0.02-0.08,N 0.015; Cu 0.25-0.40; V 0.04-0.08; Al 0.010-0.040
3.2.2B Chemical Composition of Alloy Steels for Structural Steel Plates,ASTM A 710/A 710M-02,Grade A Class 3,---,K20747,---,---,0.07,0.40-0.70,0.40,0.025,0.025,0.60-0.90,0.70-1.00,0.15-0.25,Cu 1.00-0.30; Cb 0.02 min
3.2.2B Chemical Composition of Alloy Steels for Structural Steel Plates,EN 10137-2:1996,S500Q,1.8924,---,---,---,0.20,1.70,0.80,0.025,0.015,1.50,2.0,0.70,N 0.015; B 0.0050; Cu 0.50; Nb 0.06; Ti 0.05; V 0.12; Zr 0.15
3.2.2B Chemical Composition of Alloy Steels for Structural Steel Plates,EN 10137-2:1996,S500QL,1.8909,---,---,---,0.20,1.70,0.80,0.020,0.010,1.50,2.0,0.70,N 0.015; B 0.0050; Cu 0.50; Nb 0.06; Ti 0.05; V 0.12; Zr 0.15
3.2.2B Chemical Composition of Alloy Steels for Structural Steel Plates,EN 10137-2:1996,S500QL1,1.8984,---,---,---,0.20,1.70,0.80,0.020,0.010,1.50,2.0,0.70,N 0.015; B 0.0050; Cu 0.50; Nb 0.06; Ti 0.05; V 0.12; Zr 0.15
3.2.2B Chemical Composition of Alloy Steels for Structural Steel Plates,CSA G40.21-04,480WT (70WT),---,---,≤ 65,≤ 2¹⁄₂,0.26,0.80-1.50,0.15-0.40,0.03,0.04,---,---,---,grain refining elements 0.10; N 0.01-0.02 if N < 0.25 Va
3.2.2B Chemical Composition of Alloy Steels for Structural Steel Plates,EN 10137-3:1996,S500A,1.8980,---,3 ≤ t ≤ 70,---,0.03-0.12,0.30-1.80,0.50,0.025,0.015,0.3,2,0.5,N 0.015; Cu 2; Nb 0.060; Ti 0.10; V 0.10; Al 0.080
3.2.2B Chemical Composition of Alloy Steels for Structural Steel Plates,EN 10137-3:1996,S500AL,1.8990,---,3 ≤ t ≤ 70,---,0.03-0.12,0.30-1.80,0.50,0.020,0.010,0.3,2,0.5,N 0.015; Cu 2; Nb 0.060; Ti 0.10; V 0.10; Al 0.080
3.2.2B Chemical Composition of Alloy Steels for Structural Steel Plates,ASTM A 710/A 710M-02,Grade A Class 1,---,K20747,≤ 20,≤ ³⁄₄,0.07,0.40-0.70,0.40,0.025,0.025,0.60-0.90,0.70-1.00,0.15-0.25,Cu 1.00-1.30; Cb 0.02 min
3.2.2B Chemical Composition of Alloy Steels for Structural Steel Plates,ASTM A 852/A 852M-03,---,---,K12043,≤ 100,≤ 4,0.19,0.80-1.35,0.20-0.65,0.035,0.04,0.40-0.70,0.50,---,Cu 0.20-0.40; V 0.02-0.10
3.2.2B Chemical Composition of Alloy Steels for Structural Steel Plates,CSA G40.21-04,550WT (80WT),---,---,≤ 65,≤ 2¹⁄₂,0.15,1.75,0.15-0.40,0.03,0.04,---,---,---,grain refining elements 0.15; N 0.01-0.02 if N < 0.25 Va
3.2.2B Chemical Composition of Alloy Steels for Structural Steel Plates,EN 10137-2:1996,S550Q,1.8904,---,---,---,0.20,1.70,0.80,0.025,0.015,1.50,2.0,0.70,N 0.015; B 0.0050; Cu 0.50; Nb 0.06; Ti 0.05; V 0.12; Zr 0.15
3.2.2B Chemical Composition of Alloy Steels for Structural Steel Plates,EN 10137-2:1996,S550QL,1.8926,---,---,---,0.20,1.70,0.80,0.020,0.010,1.50,2.0,0.70,N 0.015; B 0.0050; Cu 0.50; Nb 0.06; Ti 0.05; V 0.12; Zr 0.15
3.2.2B Chemical Composition of Alloy Steels for Structural Steel Plates,EN 10137-2:1996,S550QL1,1.8986,---,---,---,0.20,1.70,0.80,0.020,0.010,1.50,2.0,0.70,N 0.015; B 0.0050; Cu 0.50; Nb 0.06; Ti 0.05; V 0.12; Zr 0.15
3.2.2B Chemical Composition of Alloy Steels for Structural Steel Plates,EN 10137-3:1996,S550A,1.8991,---,3 ≤ t ≤ 70,---,0.03-0.12,0.30-1.80,0.50,0.025,0.015,0.3,2,0.5,N 0.015; Cu 2; Nb 0.060; Ti 0.10; V 0.10; Al 0.080
3.2.2B Chemical Composition of Alloy Steels for Structural Steel Plates,EN 10137-3:1996,S550AL,1.8992,---,3 ≤ t ≤ 70,---,0.03-0.12,0.30-1.80,0.50,0.020,0.010,0.3,2,0.5,N 0.015; Cu 2; Nb 0.060; Ti 0.10; V 0.10; Al 0.080
3.2.2B Chemical Composition of Alloy Steels for Structural Steel Plates,EN 10137-2:1996,S620Q,1.8914,---,---,---,0.20,1.70,0.80,0.025,0.015,1.50,2.0,0.70,N 0.015; B 0.0050; Cu 0.50; Nb 0.06; Ti 0.05; V 0.12; Zr 0.15
3.2.2B Chemical Composition of Alloy Steels for Structural Steel Plates,EN 10137-2:1996,S620QL,1.8927,---,---,---,0.20,1.70,0.80,0.020,0.010,1.50,2.0,0.70,N 0.015; B 0.0050; Cu 0.50; Nb 0.06; Ti 0.05; V 0.12; Zr 0.15
3.2.2B Chemical Composition of Alloy Steels for Structural Steel Plates,EN 10137-2:1996,S620QL1,1.8987,---,---,---,0.20,1.70,0.80,0.020,0.010,1.50,2.0,0.70,N 0.015; B 0.0050; Cu 0.50; Nb 0.06; Ti 0.05; V 0.12; Zr 0.15
3.2.2B Chemical Composition of Alloy Steels for Structural Steel Plates,EN 10137-3:1996,S620A,1.8993,---,3 ≤ t ≤ 70,---,0.03-0.12,0.30-1.80,0.50,0.025,0.015,0.3,2,0.5,N 0.015; Cu 2; Nb 0.060; Ti 0.10; V 0.10; Al 0.080
3.2.2B Chemical Composition of Alloy Steels for Structural Steel Plates,EN 10137-3:1996,S620AL,1.8994,---,3 ≤ t ≤ 70,---,0.03-0.12,0.30-1.80,0.50,0.020,0.010,0.3,2,0.5,N 0.015; Cu 2; Nb 0.060; Ti 0.10; V 0.10; Al 0.080
3.2.2B Chemical Composition of Alloy Steels for Structural Steel Plates,ASTM A 514/A 514M-00a,A,---,K11856,≤ 32,≤ 1¼,0.15-0.21,0.80-1.10,0.40-0.80,0.035,0.035,0.50-0.80,---,0.18-0.28,Zr 0.05-0.15; B 0.0025
3.2.2B Chemical Composition of Alloy Steels for Structural Steel Plates,ASTM A 514/A 514M-00a,B,---,K11630,≤ 32,≤ 1¼,0.12-0.21,0.70-1.00,0.20-0.35,0.035,0.035,0.40-0.65,---,0.15-0.25,V 0.03-0.08; Ti 0.01-0.03; B 0.0005-0.005
3.2.2B Chemical Composition of Alloy Steels for Structural Steel Plates,ASTM A 514/A 514M-00a,C,---,K11511,≤ 32,≤ 1¼,0.10-0.20,1.10-1.50,0.15-0.30,0.035,0.035,---,---,0.15-0.30,B 0.001-0.005
3.2.2B Chemical Composition of Alloy Steels for Structural Steel Plates,ASTM A 514/A 514M-00a,E,---,K21604,≤ 150,≤ 6,0.12-0.20,0.40-0.70,0.20-0.40,0.035,0.035,1.40-2.00,---,0.40-0.60,Ti 0.01-0.10; B 0.001-0.005
3.2.2B Chemical Composition of Alloy Steels for Structural Steel Plates,ASTM A 514/A 514M-00a,F,---,K11576,≤ 65,≤ 2½,0.10-0.20,0.60-1.00,0.15-0.35,0.035,0.035,0.40-0.65,0.70-1.00,0.40-0.60,V 0.03-0.08; Cu 0.15-0.50; B 0.0005-0.006
3.2.2B Chemical Composition of Alloy Steels for Structural Steel Plates,ASTM A 514/A 514M-00a,H,---,K11646,≤ 50,≤ 2,0.12-0.21,0.95-1.30,0.20-0.35,0.035,0.035,0.40-0.65,0.30-0.70,0.20-0.30,V 0.03-0.08; B 0.0005-0.005
3.2.2B Chemical Composition of Alloy Steels for Structural Steel Plates,ASTM A 514/A 514M-00a,J,---,K11625,≤ 32,≤ 1¼,0.12-0.21,0.45-0.70,0.20-0.35,0.035,0.035,---,---,0.50-0.65,B 0.001-0.005
3.2.2B Chemical Composition of Alloy Steels for Structural Steel Plates,ASTM A 514/A 514M-00a,K,---,---,≤ 50,≤ 2,0.10-0.20,1.10-1.50,0.15-0.30,0.035,0.035,---,---,0.45-0.55,B 0.001-0.005
3.2.2B Chemical Composition of Alloy Steels for Structural Steel Plates,ASTM A 514/A 514M-00a,M,---,K11683,≤ 50,≤ 2,0.12-0.21,0.45-0.70,0.20-0.35,0.035,0.035,---,1.20-1.50,0.45-0.60,B 0.001-0.005
3.2.2B Chemical Composition of Alloy Steels for Structural Steel Plates,ASTM A 514/A 514M-00a,P,---,K21650,≤ 150,≤ 6,0.12-0.21,0.45-0.70,0.20-0.35,0.035,0.035,0.85-1.20,1.20-1.50,0.45-0.60,B 0.001-0.005
3.2.2B Chemical Composition of Alloy Steels for Structural Steel Plates,ASTM A 514/A 514M-00a,Q,---,---,≤ 150,≤ 6,0.14-0.21,0.95-1.30,0.15-0.35,0.035,0.035,1.00-1.50,1.20-1.50,0.40-0.60,V 0.03-0.08
3.2.2B Chemical Composition of Alloy Steels for Structural Steel Plates,ASTM A 514/A 514M-00a,R,---,---,≤ 65,≤ 2½,0.15-0.20,0.85-1.15,0.20-0.35,0.035,0.035,0.35-0.65,0.90-1.10,0.15-0.25,V 0.03-0.08
3.2.2B Chemical Composition of Alloy Steels for Structural Steel Plates,ASTM A 514/A 514M-00a,S,---,---,≤ 65,≤ 2½,0.11-0.21,1.10-1.50,0.15-0.45,0.035,0.020,---,---,0.10-0.60,V 0.06; B 0.001-0.005; Cb0.06
3.2.2B Chemical Composition of Alloy Steels for Structural Steel Plates,ASTM A 514/A 514M-00a,T,---,---,≤ 50,≤ 2,0.08-0.14,1.20-1.50,0.40-0.60,0.035,0.010,---,---,0.45-0.60,V 0.03-0.08; B 0.001-0.005
3.2.2B Chemical Composition of Alloy Steels for Structural Steel Plates,ASTM A 709/A 709M-03a,Gr. 100 [690] & 100W [690W] Type A,---,---,≤ 32,≤ 1¼,0.15-0.21,0.80-1.10,0.40-0.80,0.035,0.035,0.50-0.80,---,0.18-0.28,Zr 0.05-0.15; B 0.0025
3.2.2B Chemical Composition of Alloy Steels for Structural Steel Plates,ASTM A 709/A 709M-03a,Gr. 100 [690] & 100W [690W] Type B,---,---,≤ 32,≤ 1¼,0.12-0.21,0.70-1.00,0.20-0.35,0.035,0.035,0.40-0.65,---,0.15-0.25,V 0.03-0.08; Ti 0.01-0.03; B 0.0005-0.005
3.2.2B Chemical Composition of Alloy Steels for Structural Steel Plates,ASTM A 709/A 709M-03a,Gr. 100 [690] & 100W [690W] Type C,---,---,≤ 32,≤ 1¼,0.10-0.20,1.10-1.50,0.15-0.30,0.035,0.035,---,---,0.15-0.30,B 0.001-0.005
3.2.2B Chemical Composition of Alloy Steels for Structural Steel Plates,ASTM A 709/A 709M-03a (Continued),Gr. 100 [690] & 100W [690W] Type E,---,---,≤ 100,≤ 4,0.12-0.20,0.40-0.70,0.20-0.40,0.035,0.035,1.40-2.00,---,0.40-0.60,Ti 0.01-0.10; B 0.001-0.005
3.2.2B Chemical Composition of Alloy Steels for Structural Steel Plates,ASTM A 709/A 709M-03a (Continued),Gr. 100 [690] & 100W [690W] Type F,---,---,≤ 65,≤ 2½,0.10-0.20,0.60-1.00,0.15-0.35,0.035,0.035,0.40-0.65,0.70-1.00,0.40-0.60,V 0.03-0.08; Cu 0.15-0.50; B 0.0005-0.006
3.2.2B Chemical Composition of Alloy Steels for Structural Steel Plates,ASTM A 709/A 709M-03a (Continued),Gr. 100 [690] & 100W [690W] Type H,---,---,≤ 50,≤ 2,0.12-0.21,0.95-1.30,0.20-0.35,0.035,0.035,0.40-0.65,0.30-0.70,0.20-0.30,V 0.03-0.08; B 0.0005-0.005
3.2.2B Chemical Composition of Alloy Steels for Structural Steel Plates,ASTM A 709/A 709M-03a (Continued),Gr. 100 [690] & 100W [690W] Type J,---,---,≤ 32,≤ 1¼,0.12-0.21,0.45-0.70,0.20-0.35,0.035,0.035,---,---,0.50-0.65,B 0.001-0.005
3.2.2B Chemical Composition of Alloy Steels for Structural Steel Plates,ASTM A 709/A 709M-03a (Continued),Gr. 100 [690] & 100W [690W] Type M,---,---,≤ 50,≤ 2,0.12-0.21,0.45-0.70,0.20-0.35,0.035,0.035,---,1.20-1.50,0.45-0.60,B 0.001-0.005
3.2.2B Chemical Composition of Alloy Steels for Structural Steel Plates,ASTM A 709/A 709M-03a (Continued),Gr. 100 [690] & 100W [690W] Type P,---,---,≤ 100,≤ 4,0.12-0.21,0.45-0.70,0.20-0.35,0.035,0.035,0.85-1.20,1.20-1.50,0.45-0.60,B 0.001-0.005
3.2.2B Chemical Composition of Alloy Steels for Structural Steel Plates,ASTM A 709/A 709M-03a (Continued),Gr. 100 [690] & 100W [690W] Type Q,---,---,≤ 100,≤ 4,0.14-0.21,0.95-1.30,0.15-0.35,0.035,0.035,1.00-1.50,1.20-1.50,0.40-0.60,V 0.03-0.08
3.2.2B Chemical Composition of Alloy Steels for Structural Steel Plates,EN 10137-3:1996,S690A,1.8995,---,3 ≤ t ≤ 70,---,0.03-0.12,0.30-1.80,0.50,0.025,0.015,0.3,2,0.5,N 0.015; Cu 2; Nb 0.060; Ti 0.10; V 0.10; Al 0.080
3.2.2B Chemical Composition of Alloy Steels for Structural Steel Plates,EN 10137-3:1996,S690AL,1.8996,---,3 ≤ t ≤ 70,---,0.03-0.12,0.30-1.80,0.50,0.020,0.010,0.3,2,0.5,N 0.015; Cu 2; Nb 0.060; Ti 0.10; V 0.10; Al 0.080
3.2.2B Chemical Composition of Alloy Steels for Structural Steel Plates,EN 10137-2:1996,S690Q,1.8931,---,---,---,0.20,1.70,0.80,0.025,0.015,1.50,2.0,0.70,N 0.015; B 0.0050; Cu 0.50; Nb 0.06; Ti 0.05; V 0.12; Zr 0.15
3.2.2B Chemical Composition of Alloy Steels for Structural Steel Plates,EN 10137-2:1996,S690QL,1.8928,---,---,---,0.20,1.70,0.80,0.020,0.010,1.50,2.0,0.70,N 0.015; B 0.0050; Cu 0.50; Nb 0.06; Ti 0.05; V 0.12; Zr 0.15
3.2.2B Chemical Composition of Alloy Steels for Structural Steel Plates,EN 10137-2:1996,S690QL1,1.8988,---,---,---,0.20,1.70,0.80,0.020,0.010,1.50,2.0,0.70,N 0.015; B 0.0050; Cu 0.50; Nb 0.06; Ti 0.05; V 0.12; Zr 0.15
3.2.2B Chemical Composition of Alloy Steels for Structural Steel Plates,JIS G 3128:1999,SHY 685,---,---,6 ≤ t ≤ 100,---,0.18,1.50,0.55,0.03,0.025,1.20,---,0.60,Cu 0.50; V 0.10; B 0.005
3.2.2B Chemical Composition of Alloy Steels for Structural Steel Plates,JIS G 3128:1999,SHY 685 N,---,---,6 ≤ t ≤ 100,---,0.18,1.50,0.55,0.030,0.025,0.80,0.30-1.50,0.60,Cu 0.50; V 0.10; B 0.005
3.2.2B Chemical Composition of Alloy Steels for Structural Steel Plates,JIS G 3128:1999,SHY 685 NS,---,---,6 ≤ t ≤ 100,---,0.14,1.50,0.55,0.015,0.015,0.80,0.30-1.50,0.60,Cu 0.50; V 0.05; B 0.005
3.2.2B Chemical Composition of Alloy Steels for Structural Steel Plates,CSA G40.21-04,700Q (100Q),---,---,---,---,0.20,1.50,0.15-0.40,0.03,0.04,---,---,---,B 0.0005-0.005
3.2.2B Chemical Composition of Alloy Steels for Structural Steel Plates,CSA G40.21-04,700QT (100QT),---,---,---,---,0.20,1.50,0.15-0.40,0.03,0.04,---,---,---,B 0.0005-0.005
