Repository: FlaviodeMorais/PMI

File: extracted/cap3_3.3B_corrosion_resistant_plates.csv
Section,Standard Designation,"Grade, Class, Type, Symbol or Name",Steel Number,UNS Number,"Section Thickness t, mm","t, in.",C,Mn,Si,P,S,Cr,Ni,Mo,Others
3.3B Chemical Composition of Structural Steels with Improved Atmospheric Corrosion-Resistance,ISO 5952:1998,Gr. HSA 235W Class B,---,---,---,---,0.13,0.20-0.60,0.10-0.40,0.040,0.035,0.40-0.80,0.65,---,Cu 0.25-0.55
3.3B Chemical Composition of Structural Steels with Improved Atmospheric Corrosion-Resistance,ISO 5952:1998,Gr. HSA 235W Class D,---,---,---,---,0.13,0.20-0.60,0.10-0.40,0.040,0.035,0.40-0.80,0.65,---,Cu 0.25-0.55; Al 0.020 min
3.3B Chemical Composition of Structural Steels with Improved Atmospheric Corrosion-Resistance,EN 10155:1993,S235J0W,1.8958,---,≤ 100,---,0.13,0.20-0.60,0.40,0.040,0.040,0.40-0.80,0.65,---,N 0.009; Cu 0.25-0.55
3.3B Chemical Composition of Structural Steels with Improved Atmospheric Corrosion-Resistance,EN 10155:1993,S235J2W,1.8961,---,≤ 100,---,0.13,0.20-0.60,0.40,0.040,0.035,0.40-0.80,0.65,---,Cu 0.25-0.55; N binding el.
3.3B Chemical Composition of Structural Steels with Improved Atmospheric Corrosion-Resistance,ISO 4952:2003,Gr. Fe 235W Quality B,---,---,---,---,0.13,0.20-0.60,0.10-0.40,0.040,0.035,0.40-0.80,0.65,---,Cu 0.20-0.55
3.3B Chemical Composition of Structural Steels with Improved Atmospheric Corrosion-Resistance,ISO 4952:2003,Gr. Fe 235W Quality C,---,---,---,---,0.13,0.20-0.60,0.10-0.40,0.040,0.035,0.40-0.80,0.65,---,Cu 0.20-0.55; grain-refining el.
3.3B Chemical Composition of Structural Steels with Improved Atmospheric Corrosion-Resistance,ISO 4952:2003,Gr. Fe 235W Quality D,---,---,---,---,0.13,0.20-0.60,0.10-0.40,0.040,0.035,0.40-0.80,0.65,---,Cu 0.20-0.55; grain-refining el.
3.3B Chemical Composition of Structural Steels with Improved Atmospheric Corrosion-Resistance,ISO 5952:1998,HSA 245W-B,---,---,---,---,0.18,1.25,0.15-0.65,0.035,0.035,0.45-0.75,0.05-0.30,---,Cu 0.30-0.50; Mo+Nb+Ti+V+Zr 0.15 Total
3.3B Chemical Composition of Structural Steels with Improved Atmospheric Corrosion-Resistance,ISO 5952:1998,HSA 245W-D,---,---,---,---,0.18,1.25,0.15-0.65,0.035,0.035,0.45-0.75,0.05-0.30,---,Cu 0.30-0.50; Al 0.020 min; Mo+Nb+Ti+V+Zr 0.15 Total
3.3B Chemical Composition of Structural Steels with Improved Atmospheric Corrosion-Resistance,JIS G 3114:1998,SMA400AW,---,---,≤ 200,---,0.18,1.25,0.15-0.65,0.035,0.035,0.45-0.75,0.05-0.30,---,Cu 0.30-0.50
3.3B Chemical Composition of Structural Steels with Improved Atmospheric Corrosion-Resistance,JIS G 3114:1998,SMA400BW,---,---,≤ 200,---,0.18,1.25,0.15-0.65,0.035,0.035,0.45-0.75,0.05-0.30,---,Cu 0.30-0.50
3.3B Chemical Composition of Structural Steels with Improved Atmospheric Corrosion-Resistance,JIS G 3114:1998,SMA400CW,---,---,≤ 100,---,0.18,1.25,0.15-0.65,0.035,0.035,0.45-0.75,0.05-0.30,---,Cu 0.30-0.50
3.3B Chemical Composition of Structural Steels with Improved Atmospheric Corrosion-Resistance,JIS G 3114:1998,SMA400AP,---,---,≤ 200,---,0.18,1.25,0.55,0.035,0.035,0.30-0.55,---,---,Cu 0.20-0.35
3.3B Chemical Composition of Structural Steels with Improved Atmospheric Corrosion-Resistance,JIS G 3114:1998,SMA400BP,---,---,≤ 200,---,0.18,1.25,0.55,0.035,0.035,0.30-0.55,---,---,Cu 0.20-0.35
3.3B Chemical Composition of Structural Steels with Improved Atmospheric Corrosion-Resistance,JIS G 3114:1998,SMA400CP,---,---,≤ 100,---,0.18,1.25,0.55,0.035,0.035,0.30-0.55,---,---,Cu 0.20-0.35
3.3B Chemical Composition of Structural Steels with Improved Atmospheric Corrosion-Resistance,JIS G 3125:1987,SPA-C,---,---,0.6 ≤ t ≤ 2.3,---,0.12,0.20-0.50,0.25-0.75,0.070-0.150,0.040,0.30-1.25,0.65,---,Cu 0.25-0.60
3.3B Chemical Composition of Structural Steels with Improved Atmospheric Corrosion-Resistance,ISO 4952:2003,Gr. Fe 355W Quality 2B,---,---,---,---,0.19,0.50-1.50,0.50,0.040,0.035,0.40-0.80,0.65,0.30,Cu 0.20-0.55; Zr 0.15
3.3B Chemical Composition of Structural Steels with Improved Atmospheric Corrosion-Resistance,ISO 4952:2003,Gr. Fe 355W Quality 2C,---,---,---,---,0.19,0.50-1.50,0.50,0.040,0.035,0.40-0.80,0.65,0.30,Cu 0.20-0.55; Zr 0.15; grain-refining elements
3.3B Chemical Composition of Structural Steels with Improved Atmospheric Corrosion-Resistance,ISO 4952:2003,Gr. Fe 355W Quality 2D,---,---,---,---,0.19,0.50-1.50,0.50,0.040,0.035,0.40-0.80,0.65,0.30,Cu 0.20-0.55; Zr 0.15; grain-refining elements
3.3B Chemical Composition of Structural Steels with Improved Atmospheric Corrosion-Resistance,ASTM A 606-01,2,---,---,---,---,0.22,1.25,---,---,0.04,---,---,---,Cu 0.20 min; others as required
3.3B Chemical Composition of Structural Steels with Improved Atmospheric Corrosion-Resistance,ASTM A 606-01,4,---,---,---,---,0.22,1.25,---,---,0.04,---,---,---,Others as required
3.3B Chemical Composition of Structural Steels with Improved Atmospheric Corrosion-Resistance,ISO 4952:2003,Gr. Fe 355W Quality 1A,---,---,---,---,0.12,< 1.00,0.20-0.75,0.06-0.15,0.035,0.30-1.25,0.65,---,Cu 0.25-0.55
3.3B Chemical Composition of Structural Steels with Improved Atmospheric Corrosion-Resistance,ISO 4952:2003,Gr. Fe 355W Quality 1D,---,---,---,---,0.12,< 1.00,0.20-0.75,0.06-0.15,0.035,0.30-1.25,0.65,---,Cu 0.25-0.55; grain-refining elements
3.3B Chemical Composition of Structural Steels with Improved Atmospheric Corrosion-Resistance,CSA G40.21-04,350R (50R),---,---,---,---,0.16,0.75,0.75,0.05-0.15,0.04,0.30-1.25,0.90,---,grain refining elements 0.10; Cu 0.20-0.60
3.3B Chemical Composition of Structural Steels with Improved Atmospheric Corrosion-Resistance,CSA G40.21-04,350A (50A),---,---,---,---,0.20,0.75-1.35,0.15-0.50,0.03,0.04,0.70,0.90,---,grain refining elements 0.10; Cu 0.20-0.60
3.3B Chemical Composition of Structural Steels with Improved Atmospheric Corrosion-Resistance,CSA G40.21-04,350AT (50AT),---,---,---,---,0.20,0.75-1.35,0.15-0.50,0.03,0.04,0.70,0.90,---,grain refining elements 0.10; Cu 0.20-0.60
3.3B Chemical Composition of Structural Steels with Improved Atmospheric Corrosion-Resistance,JIS G 3125:1987,SPA-H,---,---,≤ 16,---,0.12,0.20-0.50,0.25-0.75,0.070-0.150,0.040,0.30-1.25,0.65,---,Cu 0.25-0.60
3.3B Chemical Composition of Structural Steels with Improved Atmospheric Corrosion-Resistance,JIS G 3114:1998,SMA490AW,---,---,≤ 200,---,0.18,1.40,0.15-0.65,0.035,0.035,0.45-0.75,0.05-0.30,---,Cu 0.30-0.50
3.3B Chemical Composition of Structural Steels with Improved Atmospheric Corrosion-Resistance,JIS G 3114:1998,SMA490AP,---,---,≤ 200,---,0.18,1.40,0.55,0.035,0.035,0.30-0.55,---,---,Cu 0.20-0.35
3.3B Chemical Composition of Structural Steels with Improved Atmospheric Corrosion-Resistance,JIS G 3114:1998,SMA490BW,---,---,≤ 200,---,0.18,1.40,0.15-0.65,0.035,0.035,0.45-0.75,0.05-0.30,---,Cu 0.30-0.50
3.3B Chemical Composition of Structural Steels with Improved Atmospheric Corrosion-Resistance,JIS G 3114:1998,SMA490BP,---,---,≤ 200,---,0.18,1.40,0.55,0.035,0.035,0.30-0.55,---,---,Cu 0.20-0.35
3.3B Chemical Composition of Structural Steels with Improved Atmospheric Corrosion-Resistance,JIS G 3114:1998,SMA490CW,---,---,≤ 100,---,0.18,1.40,0.15-0.65,0.035,0.035,0.45-0.75,0.05-0.30,---,Cu 0.30-0.50
3.3B Chemical Composition of Structural Steels with Improved Atmospheric Corrosion-Resistance,JIS G 3114:1998,SMA490CP,---,---,≤ 100,---,0.18,1.40,0.55,0.035,0.035,0.30-0.55,---,---,Cu 0.20-0.35
3.3B Chemical Composition of Structural Steels with Improved Atmospheric Corrosion-Resistance,ISO 5952:1998,Gr. HSA 365W Class B,---,---,---,---,0.18,1.40,0.15-0.65,0.035,0.035,0.45-0.75,0.05-0.30,---,Cu 0.30-0.50; Mo+Nb+Ti+V+Zr 0.15 Total
3.3B Chemical Composition of Structural Steels with Improved Atmospheric Corrosion-Resistance,ISO 5952:1998,Gr. HSA 365W Class D,---,---,---,---,0.18,1.40,0.15-0.65,0.035,0.035,0.45-0.75,0.05-0.30,---,Cu 0.30-0.50; Al 0.020 min; Mo+Nb+Ti+V+Zr 0.15 Total
3.3B Chemical Composition of Structural Steels with Improved Atmospheric Corrosion-Resistance,EN 10155:1993,S355J0WP,1.8945,---,≤ 12,---,0.12,1.0,0.75,0.06-0.15,0.040,0.30-1.25,0.65,---,N 0.009; Cu 0.25-0.55
3.3B Chemical Composition of Structural Steels with Improved Atmospheric Corrosion-Resistance,EN 10155:1993,S355J2WP,1.8946,---,≤ 12,---,0.12,1.0,0.75,0.06-0.15,0.035,0.30-1.25,0.65,---,Cu 0.25-0.55; N binding el.
3.3B Chemical Composition of Structural Steels with Improved Atmospheric Corrosion-Resistance,EN 10155:1993,S355J0W,1.8959,---,≤ 100,---,0.16,0.50-1.50,0.50,0.040,0.040,0.40-0.80,0.65,---,N 0.009; Cu 0.25-0.55; Mo 0.30; Zr 0.15
3.3B Chemical Composition of Structural Steels with Improved Atmospheric Corrosion-Resistance,EN 10155:1993,S355J2G1W,1.8963,---,≤ 100,---,0.16,0.50-1.50,0.50,0.035,0.035,0.40-0.80,---,---,Cu 0.25-0.55; N binding el.
3.3B Chemical Composition of Structural Steels with Improved Atmospheric Corrosion-Resistance,EN 10155:1993,S355J2G2W,1.8965,---,≤ 100,---,0.16,0.50-1.50,0.50,0.035,0.035,0.40-0.80,---,---,Cu 0.25-0.55; N binding el.
3.3B Chemical Composition of Structural Steels with Improved Atmospheric Corrosion-Resistance,EN 10155:1993,S355K2G1W,1.8966,---,≤ 100,---,0.16,0.50-1.50,0.50,0.035,0.035,0.40-0.80,---,---,Cu 0.25-0.55; N binding el.
3.3B Chemical Composition of Structural Steels with Improved Atmospheric Corrosion-Resistance,EN 10155:1993,S355K2G2W,1.8967,---,≤ 100,---,0.16,0.50-1.50,0.50,0.035,0.035,0.40-0.80,---,---,Cu 0.25-0.55; N binding el.
3.3B Chemical Composition of Structural Steels with Improved Atmospheric Corrosion-Resistance,ISO 5952:1998,HSA 355W1-A,---,---,---,---,0.12,1.00,0.20-0.75,0.06-0.15,0.035,0.30-1.25,0.65,---,Cu 0.25-0.55
3.3B Chemical Composition of Structural Steels with Improved Atmospheric Corrosion-Resistance,ISO 5952:1998,HSA 355W1-D,---,---,---,---,0.12,1.00,0.20-0.75,0.06-0.15,0.035,0.30-1.25,0.65,---,Cu 0.25-0.55; Al 0.020 min
3.3B Chemical Composition of Structural Steels with Improved Atmospheric Corrosion-Resistance,ISO 5952:1998,HSA 355W2-C,---,---,---,---,0.16,0.50-1.50,0.50,0.035,0.035,0.40-0.80,0.65,0.30,Cu 0.25-0.55; Zr 0.15
3.3B Chemical Composition of Structural Steels with Improved Atmospheric Corrosion-Resistance,ISO 5952:1998,HSA 355W2-D,---,---,---,---,0.16,0.50-1.50,0.50,0.035,0.035,0.40-0.80,0.65,0.30,Cu 0.25-0.55; Zr 0.15; Al 0.020 min
3.3B Chemical Composition of Structural Steels with Improved Atmospheric Corrosion-Resistance,ASTM A 871/A 871M-03,Gr. 65 Type I,---,---,---,---,0.19,0.80-1.35,0.30-0.65,0.04,0.05,0.40-0.70,0.40,---,Cu 0.25-0.40; V 0.02-0.10
3.3B Chemical Composition of Structural Steels with Improved Atmospheric Corrosion-Resistance,ASTM A 871/A 871M-03,Gr. 65 Type II,---,---,---,---,0.20,0.75-1.35,0.15-0.50,0.04,0.05,0.40-0.70,0.50,---,Cu 0.20-0.40; V 0.01-0.10
3.3B Chemical Composition of Structural Steels with Improved Atmospheric Corrosion-Resistance,ASTM A 871/A 871M-03,Gr. 65 Type III,---,---,---,---,0.15,0.80-1.35,0.15-0.40,0.04,0.05,0.30-0.50,0.25-0.50,---,Cu 0.20-0.50; V 0.01-0.10
3.3B Chemical Composition of Structural Steels with Improved Atmospheric Corrosion-Resistance,ASTM A 871/A 871M-03,Gr. 65 Type IV,---,---,---,---,0.17,0.50-1.20,0.25-0.50,0.04,0.05,0.40-0.70,0.40,0.10,Cu 0.30-0.50; Cb 0.005-0.05
3.3B Chemical Composition of Structural Steels with Improved Atmospheric Corrosion-Resistance,CSA G40.21-04,400A (60A),---,---,---,---,0.20,0.75-1.35,0.15-0.50,0.03,0.04,0.70,0.90,---,grain refining elements 0.10; Cu 0.20-0.60
3.3B Chemical Composition of Structural Steels with Improved Atmospheric Corrosion-Resistance,CSA G40.21-04,400AT (60AT),---,---,---,---,0.20,0.75-1.35,0.15-0.50,0.03,0.04,0.70,0.90,---,grain refining elements 0.10; Cu 0.20-0.60
3.3B Chemical Composition of Structural Steels with Improved Atmospheric Corrosion-Resistance,ASTM A 871/A 871M-03,Gr. 65 Type I,---,---,---,---,0.19,0.80-1.35,0.30-0.65,0.04,0.05,0.40-0.70,0.40,---,Cu 0.25-0.40; V 0.02-0.10
3.3B Chemical Composition of Structural Steels with Improved Atmospheric Corrosion-Resistance,ASTM A 871/A 871M-03,Gr. 65 Type II,---,---,---,---,0.20,0.75-1.35,0.15-0.50,0.04,0.05,0.40-0.70,0.50,---,Cu 0.20-0.40; V 0.01-0.10
3.3B Chemical Composition of Structural Steels with Improved Atmospheric Corrosion-Resistance,ASTM A 871/A 871M-03,Gr. 65 Type III,---,---,---,---,0.15,0.80-1.35,0.15-0.40,0.04,0.05,0.30-0.50,0.25-0.50,---,Cu 0.20-0.50; V 0.01-0.10
3.3B Chemical Composition of Structural Steels with Improved Atmospheric Corrosion-Resistance,ASTM A 871/A 871M-03,Gr. 65 Type IV,---,---,---,---,0.17,0.50-1.20,0.25-0.50,0.04,0.05,0.40-0.70,0.40,0.10,Cu 0.30-0.50; Cb 0.005-0.05
3.3B Chemical Composition of Structural Steels with Improved Atmospheric Corrosion-Resistance,JIS G 3114:1998,SMA570W,---,---,≤ 100,---,0.18,1.40,0.15-0.65,0.035,0.035,0.45-0.75,0.05-0.30,---,Cu 0.30-0.50
3.3B Chemical Composition of Structural Steels with Improved Atmospheric Corrosion-Resistance,JIS G 3114:1998,SMA570P,---,---,≤ 100,---,0.18,1.40,0.55,0.035,0.035,0.30-0.55,---,---,Cu 0.20-0.35
3.3B Chemical Composition of Structural Steels with Improved Atmospheric Corrosion-Resistance,CSA G40.21-04,480A (70A),---,---,---,---,0.20,1.00-1.60,0.15-0.50,0.025,0.035,0.70,0.25-0.50,---,grain refining elements 0.12; Cu 0.20-0.60
3.3B Chemical Composition of Structural Steels with Improved Atmospheric Corrosion-Resistance,CSA G40.21-04,480AT (70AT),---,---,---,---,0.20,1.00-1.60,0.15-0.50,0.025,0.035,0.70,0.25-0.50,---,grain refining elements 0.12; Cu 0.20-0.60
3.3B Chemical Composition of Structural Steels with Improved Atmospheric Corrosion-Resistance,CSA G40.21-04,550A (80A),---,---,---,---,0.15,1.75,0.15-0.50,0.025,0.035,0.70,0.25-0.50,---,grain refining elements 0.15; Cu 0.20-0.60
3.3B Chemical Composition of Structural Steels with Improved Atmospheric Corrosion-Resistance,CSA G40.21-04,550AT (80AT),---,---,---,---,0.15,1.75,0.15-0.40,0.025,0.035,0.70,0.25-0.50,---,Cu 0.20-0.60

File: extracted/cap4_4.1B_carbon_steel_pv_plates.csv
Section,Standard Designation,"Grade, Class, Type, Symbol, or Name",Steel Number,UNS Number,"Section Thickness t, mm","t, in.",C,Mn,Si,P,S,Cr,Ni,Mo,Others
4.1B Chemical Composition of Carbon Steel Pressure Vessel Plates,EN 10028-2:1992,P235GH,1.0345,---,---,---,0.16,0.60-1.20,0.35,0.025,0.015,0.30,0.30,0.08,Cu 0.30; Nb 0.020; Ti 0.03; V 0.02; Al ≥ 0.020; N 0.012; Cr+Cu+Mo+Ni 0.70
4.1B Chemical Composition of Carbon Steel Pressure Vessel Plates,ISO 9328-2:1991,P 235 PH 235,---,---,---,---,0.17,0.40-1.20,0.35,0.035,0.030,0.30,0.30,0.08,Cu 0.30; Al ≥ 0.020; Cr+Cu+Mo+Ni 0.70
4.1B Chemical Composition of Carbon Steel Pressure Vessel Plates,EN 10028-3:2003,P275NH,1.0487,---,---,---,0.16,0.80-1.50,0.40,0.025,0.015,0.30,0.30,0.08,Cu 0.30; Nb 0.05; Ti 0.03; V 0.05; N 0.012; Al ≥ 0.020; Nb+Ti+V 0.05; Cr+Cu+Mo0.45
4.1B Chemical Composition of Carbon Steel Pressure Vessel Plates,JIS G 3115:2000,SPV235,---,---,≤ 100,---,0.18,1.40,0.15-0.35,0.030,0.030,---,---,---,---
4.1B Chemical Composition of Carbon Steel Pressure Vessel Plates,JIS G 3115:2000,,,,> 100,---,0.20,1.40,0.15-0.35,0.030,0.030,---,---,---,---
4.1B Chemical Composition of Carbon Steel Pressure Vessel Plates,JIS G 3103:1987,SB 410,---,---,≤ 25,---,0.24,0.90,0.15-0.30,0.035,0.040,---,---,---,---
4.1B Chemical Composition of Carbon Steel Pressure Vessel Plates,JIS G 3103:1987,,,,25 < t ≤ 50,---,0.27,0.90,0.15-0.30,0.035,0.040,---,---,---,---
4.1B Chemical Composition of Carbon Steel Pressure Vessel Plates,JIS G 3103:1987,,,,50 < t ≤ 200,---,0.30,0.90,0.15-0.30,0.035,0.040,---,---,---,---
4.1B Chemical Composition of Carbon Steel Pressure Vessel Plates,JIS G 3118:2000,SGV410,---,---,≤ 12.5,---,0.21,0.85-1.20,0.15-0.40,0.030,0.030,---,---,---,---
4.1B Chemical Composition of Carbon Steel Pressure Vessel Plates,JIS G 3118:2000,,,,12.5 < t ≤ 50,---,0.23,0.85-1.20,0.15-0.40,0.030,0.030,---,---,---,---
4.1B Chemical Composition of Carbon Steel Pressure Vessel Plates,JIS G 3118:2000,,,,50 < t ≤ 100,---,0.25,0.85-1.20,0.15-0.40,0.030,0.030,---,---,---,---
4.1B Chemical Composition of Carbon Steel Pressure Vessel Plates,JIS G 3118:2000,,,,100 < t ≤ 200,---,0.27,0.85-1.20,0.15-0.40,0.030,0.030,---,---,---,---
4.1B Chemical Composition of Carbon Steel Pressure Vessel Plates,EN 10028-2:2003,P265GH,1.0425,---,---,---,0.20,0.80-1.40,0.40,0.025,0.015,0.30,0.30,0.08,Cu 0.30; Nb 0.020; Ti 0.03; V 0.02; Al ≥ 0.020; N 0.012; Cr+Cu+Mo+Ni 0.70
4.1B Chemical Composition of Carbon Steel Pressure Vessel Plates,ISO 9328-2:1991,P 265 PH 265,---,---,---,---,0.20,0.50-1.40,0.35,0.035,0.030,0.30,0.30,0.08,Cu 0.30; Al ≥ 0.020; Cr+Cu+Mo+Ni 0.70
4.1B Chemical Composition of Carbon Steel Pressure Vessel Plates,ASTM A 515/A 515M-03,60 [415],---,K02401,≤ 25,≤ 1,0.24,0.90,0.15-0.40,0.035,0.035,---,---,---,---
4.1B Chemical Composition of Carbon Steel Pressure Vessel Plates,ASTM A 515/A 515M-03,,,,25 < t ≤ 50,1 < t ≤ 2,0.27,0.90,0.15-0.40,0.035,0.035,---,---,---,---
4.1B Chemical Composition of Carbon Steel Pressure Vessel Plates,ASTM A 515/A 515M-03,,,,50 < t ≤ 100,2 < t ≤ 4,0.29,0.90,0.15-0.40,0.035,0.035,---,---,---,---
4.1B Chemical Composition of Carbon Steel Pressure Vessel Plates,ASTM A 515/A 515M-03,,,,100 < t ≤ 200,4 < t ≤ 8,0.31,0.90,0.15-0.40,0.035,0.035,---,---,---,---
4.1B Chemical Composition of Carbon Steel Pressure Vessel Plates,ASTM A 515/A 515M-03,,,,> 200,> 8,0.31,0.90,0.15-0.40,0.035,0.035,---,---,---,---
4.1B Chemical Composition of Carbon Steel Pressure Vessel Plates,ASTM A 516/A 516M-03,60 [415],---,K02100,≤ 12.5,≤ ½,0.21,0.60-0.90,0.15-0.40,0.035,0.035,---,---,---,---
4.1B Chemical Composition of Carbon Steel Pressure Vessel Plates,ASTM A 516/A 516M-03,,,,12.5 < t ≤ 50,½ < t ≤ 2,0.23,0.85-1.20,0.15-0.40,0.035,0.035,---,---,---,---
4.1B Chemical Composition of Carbon Steel Pressure Vessel Plates,ASTM A 516/A 516M-03,,,,50 < t ≤ 100,2 < t ≤ 4,0.25,0.85-1.20,0.15-0.40,0.035,0.035,---,---,---,---
4.1B Chemical Composition of Carbon Steel Pressure Vessel Plates,ASTM A 516/A 516M-03,,,,100 < t ≤ 200,4 < t ≤ 8,0.27,0.85-1.20,0.15-0.40,0.035,0.035,---,---,---,---
4.1B Chemical Composition of Carbon Steel Pressure Vessel Plates,ASTM A 516/A 516M-03,,,,> 200,> 8,0.27,0.85-1.20,0.15-0.40,0.035,0.035,---,---,---,---
4.1B Chemical Composition of Carbon Steel Pressure Vessel Plates,ISO 9328-4:1991,P 315 TN PH 315 TN,---,---,---,---,0.18,0.70-1.50,0.10-0.40,0.035,0.035,0.30,0.30,0.08,Cu 0.30; Nb 0.05; Ti 0.03; V 0.05; N 0.020; Al ≥ 0.020; Nb+Ti+V 0.05; Cr+Cu+Mo 0.45
4.1B Chemical Composition of Carbon Steel Pressure Vessel Plates,ISO 9328-4:1991,PL 315 TN,---,---,---,---,0.16,0.70-1.50,0.10-0.40,0.030,0.030,,,,
4.1B Chemical Composition of Carbon Steel Pressure Vessel Plates,ASTM A 515/A 515M-03,65 [450],---,K02800,≤ 25,≤ 1,0.28,0.90,0.15-0.40,0.035,0.035,---,---,---,---
4.1B Chemical Composition of Carbon Steel Pressure Vessel Plates,ASTM A 515/A 515M-03,,,,25 < t ≤ 50,1 < t ≤ 2,0.31,0.90,0.15-0.40,0.035,0.035,---,---,---,---
4.1B Chemical Composition of Carbon Steel Pressure Vessel Plates,ASTM A 515/A 515M-03,,,,50 < t ≤ 100,2 < t ≤ 4,0.33,0.90,0.15-0.40,0.035,0.035,---,---,---,---
4.1B Chemical Composition of Carbon Steel Pressure Vessel Plates,ASTM A 515/A 515M-03,,,,100 < t ≤ 200,4 < t ≤ 8,0.33,0.90,0.15-0.40,0.035,0.035,---,---,---,---
4.1B Chemical Composition of Carbon Steel Pressure Vessel Plates,ASTM A 515/A 515M-03,,,,> 200,> 8,0.33,0.90,0.15-0.40,0.035,0.035,---,---,---,---
4.1B Chemical Composition of Carbon Steel Pressure Vessel Plates,ASTM A 516/A 516M-03,65 [450],---,K02403,≤ 12.5,≤ ½,0.24,0.85-1.20,0.15-0.40,0.035,0.035,---,---,---,---
4.1B Chemical Composition of Carbon Steel Pressure Vessel Plates,ASTM A 516/A 516M-03,,,,12.5 < t ≤ 50,½ < t ≤ 2,0.26,0.85-1.20,0.15-0.40,0.035,0.035,---,---,---,---
4.1B Chemical Composition of Carbon Steel Pressure Vessel Plates,ASTM A 516/A 516M-03,,,,50 < t ≤ 100,2 < t ≤ 4,0.28,0.85-1.20,0.15-0.40,0.035,0.035,---,---,---,---
4.1B Chemical Composition of Carbon Steel Pressure Vessel Plates,ASTM A 516/A 516M-03,,,,100 < t ≤ 200,4 < t ≤ 8,0.29,0.85-1.20,0.15-0.40,0.035,0.035,---,---,---,---
4.1B Chemical Composition of Carbon Steel Pressure Vessel Plates,ASTM A 516/A 516M-03,,,,> 200,> 8,0.29,0.85-1.20,0.15-0.40,0.035,0.035,---,---,---,---
4.1B Chemical Composition of Carbon Steel Pressure Vessel Plates,JIS G 3103:1987,SB 450,---,---,≤ 25,---,0.28,0.90,0.15-0.30,0.035,0.040,---,---,---,---
4.1B Chemical Composition of Carbon Steel Pressure Vessel Plates,JIS G 3103:1987,,,,25 < t ≤ 50,---,0.31,0.90,0.15-0.30,0.035,0.040,---,---,---,---
4.1B Chemical Composition of Carbon Steel Pressure Vessel Plates,JIS G 3103:1987,,,,50 < t ≤ 100,---,0.33,0.90,0.15-0.40,0.035,0.040,---,---,---,---
4.1B Chemical Composition of Carbon Steel Pressure Vessel Plates,JIS G 3118:2000,SGV450,---,---,≤ 12.5,---,0.24,0.85-1.20,0.15-0.40,0.030,0.030,---,---,---,---
4.1B Chemical Composition of Carbon Steel Pressure Vessel Plates,JIS G 3118:2000,,,,12.5 < t ≤ 50,---,0.26,0.85-1.20,0.15-0.40,0.030,0.030,---,---,---,---
4.1B Chemical Composition of Carbon Steel Pressure Vessel Plates,JIS G 3118:2000,,,,50 < t ≤ 100,---,0.28,0.85-1.20,0.15-0.40,0.030,0.030,---,---,---,---
4.1B Chemical Composition of Carbon Steel Pressure Vessel Plates,JIS G 3118:2000,,,,100 < t ≤ 200,---,0.29,0.85-1.20,0.15-0.40,0.030,0.030,---,---,---,---
4.1B Chemical Composition of Carbon Steel Pressure Vessel Plates,EN 10028-2:2003,P295GH,1.0481,---,---,---,0.08-0.20,0.90-1.50,0.40,0.025,0.015,0.30,0.30,0.08,Cu 0.30; Nb 0.020; Ti 0.03; V 0.02; Al ≥ 0.020; N 0.012; Cr+Cu+Mo+Ni 0.70
4.1B Chemical Composition of Carbon Steel Pressure Vessel Plates,ISO 9328-2:1991,P 290,---,---,---,---,0.20,0.90-1.50,0.40,0.035,0.030,0.30,0.30,0.08,Cu 0.30; Al ≥ 0.020; Cr+Cu+Mo+Ni 0.70
4.1B Chemical Composition of Carbon Steel Pressure Vessel Plates,ISO 9328-2:1991,PH 290,---,---,---,---,0.14-0.20,,,,,,,,
4.1B Chemical Composition of Carbon Steel Pressure Vessel Plates,JIS G 3103:1987,SB 480,---,---,≤ 25,---,0.31,0.90,0.15-0.30,0.035,0.040,---,---,---,---
4.1B Chemical Composition of Carbon Steel Pressure Vessel Plates,JIS G 3103:1987,,,,25 < t ≤ 50,---,0.33,0.90,0.15-0.30,0.035,0.040,---,---,---,---
4.1B Chemical Composition of Carbon Steel Pressure Vessel Plates,JIS G 3103:1987,,,,50 < t ≤ 200,---,0.35,0.90,0.15-0.30,0.035,0.040,---,---,---,---
4.1B Chemical Composition of Carbon Steel Pressure Vessel Plates,JIS G 3118:2000,SGV480,---,---,≤ 12.5,---,0.27,0.85-1.20,0.15-0.40,0.030,0.030,---,---,---,---
4.1B Chemical Composition of Carbon Steel Pressure Vessel Plates,JIS G 3118:2000,,,,12.5 < t ≤ 50,---,0.28,0.85-1.20,0.15-0.40,0.030,0.030,---,---,---,---
4.1B Chemical Composition of Carbon Steel Pressure Vessel Plates,JIS G 3118:2000,,,,50 < t ≤ 100,---,0.30,0.85-1.20,0.15-0.40,0.030,0.030,---,---,---,---
4.1B Chemical Composition of Carbon Steel Pressure Vessel Plates,JIS G 3118:2000,,,,100 < t ≤ 200,---,0.31,0.85-1.20,0.15-0.40,0.030,0.030,---,---,---,---
4.1B Chemical Composition of Carbon Steel Pressure Vessel Plates,ASTM A 515/A 515M-03,70 [485],---,K03101,≤ 25,≤ 1,0.31,1.20,0.15-0.40,0.035,0.035,---,---,---,---
4.1B Chemical Composition of Carbon Steel Pressure Vessel Plates,ASTM A 515/A 515M-03,,,,25 < t ≤ 50,1 < t ≤ 2,0.33,1.20,0.15-0.40,0.035,0.035,---,---,---,---
4.1B Chemical Composition of Carbon Steel Pressure Vessel Plates,ASTM A 515/A 515M-03,,,,50 < t ≤ 100,2 < t ≤ 4,0.35,1.20,0.15-0.40,0.035,0.035,---,---,---,---
4.1B Chemical Composition of Carbon Steel Pressure Vessel Plates,ASTM A 515/A 515M-03,,,,100 < t ≤ 200,4 < t ≤ 8,0.35,1.20,0.15-0.40,0.035,0.035,---,---,---,---
4.1B Chemical Composition of Carbon Steel Pressure Vessel Plates,ASTM A 515/A 515M-03,,,,> 200,> 8,0.35,1.20,0.15-0.40,0.035,0.035,---,---,---,---
4.1B Chemical Composition of Carbon Steel Pressure Vessel Plates,ASTM A 516/A 516M-03,70 [485],---,K02700,≤ 12.5,≤ ½,0.27,0.85-1.20,0.15-0.40,0.035,0.035,---,---,---,---
4.1B Chemical Composition of Carbon Steel Pressure Vessel Plates,ASTM A 516/A 516M-03,,,,12.5 < t ≤ 50,½ < t ≤ 2,0.28,0.85-1.20,0.15-0.40,0.035,0.035,---,---,---,---
4.1B Chemical Composition of Carbon Steel Pressure Vessel Plates,ASTM A 516/A 516M-03,,,,50 < t ≤ 100,2 < t ≤ 4,0.30,0.85-1.20,0.15-0.40,0.035,0.035,---,---,---,---
4.1B Chemical Composition of Carbon Steel Pressure Vessel Plates,ASTM A 516/A 516M-03,,,,100 < t ≤ 200,4 < t ≤ 8,0.31,0.85-1.20,0.15-0.40,0.035,0.035,---,---,---,---
4.1B Chemical Composition of Carbon Steel Pressure Vessel Plates,ASTM A 516/A 516M-03,,,,> 200,> 8,0.31,0.85-1.20,0.15-0.40,0.035,0.035,---,---,---,---
4.1B Chemical Composition of Carbon Steel Pressure Vessel Plates,ASTM A 537/A 537M-95 (2000),1,---,K12437,≤ 40,≤ 1½,0.24,0.70-1.35,0.15-0.50,0.035,0.035,0.25,0.25,0.08,Cu 0.35
4.1B Chemical Composition of Carbon Steel Pressure Vessel Plates,ASTM A 537/A 537M-95 (2000),,,,> 40,> 1½,,1.00-1.60,,,,,,,
4.1B Chemical Composition of Carbon Steel Pressure Vessel Plates,ASTM A 737/A 737M-99,B,---,K12001,---,---,0.20,1.15-1.50,0.15-0.50,0.035,0.030,---,---,---,Cb 0.05
4.1B Chemical Composition of Carbon Steel Pressure Vessel Plates,JIS G 3115:2000,SPV315,---,---,---,---,0.18,1.60,0.15-0.55,0.030,0.030,---,---,---,---
4.1B Chemical Composition of Carbon Steel Pressure Vessel Plates,ISO 9328-2:1991,P 315,---,---,---,---,0.20,0.90-1.60,0.10-0.50,0.035,0.030,0.30,0.30,0.08,Cu 0.30; Al ≥ 0.020; Cr+Cu+Mo+Ni 0.70
4.1B Chemical Composition of Carbon Steel Pressure Vessel Plates,ISO 9328-2:1991,PH 315,---,---,---,---,0.15-0.20,,,,,,,,
4.1B Chemical Composition of Carbon Steel Pressure Vessel Plates,JIS G 3124:1987,SEV 245,---,---,6 ≤ t ≤ 150,---,0.20,0.80-1.60,0.15-0.60,0.035,0.035,---,---,0.35,Cu 0.35; Nb 0.05; V 0.10
4.1B Chemical Composition of Carbon Steel Pressure Vessel Plates,EN 10028-2:2003,P355GH,1.0473,---,---,---,0.10-0.22,1.10-1.70,0.60,0.025,0.015,0.30,0.30,0.08,Cu 0.30; Nb 0.020; Ti 0.03; V 0.02; Al ≥ 0.020; N 0.012; Cr+Cu+Mo+Ni 0.70
4.1B Chemical Composition of Carbon Steel Pressure Vessel Plates,ISO 9328-2:1991,P 355,---,---,---,---,0.22,0.90-1.60,0.10-0.50,0.035,0.030,0.30,0.30,0.08,Al 0.020; Cu 0.30
4.1B Chemical Composition of Carbon Steel Pressure Vessel Plates,ISO 9328-2:1991,PH 355,---,---,---,---,0.15-0.22,0.90-1.60,0.10-0.50,0.035,0.030,0.30,0.30,0.08,Al 0.020; Cu 0.30
4.1B Chemical Composition of Carbon Steel Pressure Vessel Plates,ASTM A 738/A 738M-03a,A,---,K12447,≤ 65,≤ 2½,0.24,1.50,0.15-0.50,0.035,0.035,0.25,0.50,0.08,Cu 0.35; V 0.07; Cb 0.04; Cb+V 0.08
4.1B Chemical Composition of Carbon Steel Pressure Vessel Plates,ASTM A 738/A 738M-03a,,,,> 65,> 2½,0.24,1.60,0.15-0.50,0.035,0.035,0.25,0.50,0.08,Cu 0.35; V 0.07; Cb 0.04; Cb+V 0.08
4.1B Chemical Composition of Carbon Steel Pressure Vessel Plates,JIS G 3115:2000,SPV 355,---,---,---,---,0.20,1.60,0.15-0.55,0.030,0.030,---,---,---,---
4.1B Chemical Composition of Carbon Steel Pressure Vessel Plates,ASTM A 537/A 537M-95 (2000),2,---,K12437,≤ 40,≤ 1½,0.24,0.70-1.35,0.15-0.50,0.035,0.035,0.25,0.25,0.08,Cu 0.35
4.1B Chemical Composition of Carbon Steel Pressure Vessel Plates,ASTM A 537/A 537M-95 (2000),,,,> 40,> 1½,,1.00-1.60,,,,,,,
4.1B Chemical Composition of Carbon Steel Pressure Vessel Plates,ASTM A 537/A 537M-95 (2000),3,---,K12437,≤ 40,≤ 1½,0.24,0.70-1.35,0.15-0.50,0.035,0.035,0.25,0.25,0.08,Cu 0.35
4.1B Chemical Composition of Carbon Steel Pressure Vessel Plates,ASTM A 537/A 537M-95 (2000),,,,> 40,> 1½,,1.00-1.60,,,,,,,
4.1B Chemical Composition of Carbon Steel Pressure Vessel Plates,ASTM A 737/A 737M-99,C,---,K12202,---,---,0.22,1.15-1.50,0.10-0.55,0.035,0.030,---,---,---,V 0.04-0.11; N 0.03
4.1B Chemical Composition of Carbon Steel Pressure Vessel Plates,ASTM A 738/A 738M-03a,C,---,---,≤ 65,≤ 2½,0.20,1.50,0.15-0.50,0.025,0.025,0.25,0.50,0.08,Cu 0.35; V 0.05
4.1B Chemical Composition of Carbon Steel Pressure Vessel Plates,ASTM A 738/A 738M-03a,,,,> 65,> 2½,,1.60,,,,,,,
4.1B Chemical Composition of Carbon Steel Pressure Vessel Plates,JIS G 3115:2003,SPV410,---,---,---,---,0.18,1.60,0.15-0.75,0.030,0.030,---,---,---,---
4.1B Chemical Composition of Carbon Steel Pressure Vessel Plates,ASTM A 612/A 612M-03,---,---,K02900,---,---,0.25,1.00-1.50,0.15-0.50,0.035,0.025,0.25,0.25,0.08,Cu 0.35; V 0.08
4.1B Chemical Composition of Carbon Steel Pressure Vessel Plates,JIS G 3115:2003,SPV450,---,---,---,---,0.18,1.60,0.15-0.75,0.030,0.030,---,---,---,---
4.1B Chemical Composition of Carbon Steel Pressure Vessel Plates,ASTM A 738/A 738M-03a,B,---,K12001,≤ 40,≤ 1½,0.20,0.90-1.50,0.15-0.55,0.030,0.030,0.30,0.60,0.20,Cu 0.35; V 0.07; Cb 0.04; Cb+V 0.08
4.1B Chemical Composition of Carbon Steel Pressure Vessel Plates,ASTM A 738/A 738M-03a,,,,40 ≤ t ≤ 65,1½ ≤ t ≤ 2½,0.20,0.90-1.50,0.15-0.55,0.030,0.030,0.30,0.60,0.30,
4.1B Chemical Composition of Carbon Steel Pressure Vessel Plates,ASTM A 738/A 738M-03a,,,,> 65,> 2½,0.20,0.90-1.60,0.15-0.55,0.030,0.030,0.30,0.60,0.30,

File: extracted/cap4_4.2B_carbon_steel_pv_plates_low_temp.csv
Section,Standard Designation,"Grade, Class, Type, Symbol, or Name",Steel Number,UNS Number,"Section Thickness t, mm","t, in.",C,Mn,Si,P,S,Cr,Ni,Mo,Others
4.2B Chemical Composition of Carbon Steels for Pressure Vessel Plates - Impact Tested Below -20C,ISO 9328-4:1991,P 255 TN PH 255 TN,---,---,---,---,0.17,0.50-1.40,0.10-0.35,0.035,0.035,0.30,0.30,0.08,Cu 0.30; Nb 0.05; Ti 0.03; V 0.05; N 0.020; Al ≥ 0.020; Nb+Ti+V 0.05; Cr+Cu+Mo 0.45
4.2B Chemical Composition of Carbon Steels for Pressure Vessel Plates - Impact Tested Below -20C,ISO 9328-4:1991,PL 255 TN,---,---,---,---,0.15,,,0.030,0.030,,,,
4.2B Chemical Composition of Carbon Steels for Pressure Vessel Plates - Impact Tested Below -20C,EN 10028-3:2003,P275NL1,1.0488,---,---,---,0.16,0.80-1.50,0.40,0.025,0.015,0.30,0.30,0.08,Cu 0.30; Nb 0.05; Ti 0.03; V 0.05; N 0.012; Al ≥ 0.020; Nb+Ti+V 0.05; Cr+Cu+Mo 0.45
4.2B Chemical Composition of Carbon Steels for Pressure Vessel Plates - Impact Tested Below -20C,EN 10028-3:2003,P275NL2,1.1104,---,---,---,,,,0.020,0.010,,,,
4.2B Chemical Composition of Carbon Steels for Pressure Vessel Plates - Impact Tested Below -20C,ISO 9328-4:1991,P 285 TN PH 285 TN,---,---,---,---,0.18,0.50-1.40,0.10-0.40,0.035,0.035,0.30,0.30,0.08,Cu 0.30; Nb 0.05; Ti 0.03; V 0.05; N 0.020; Al ≥ 0.020; Nb+Ti+V 0.05; Cr+Cu+Mo 0.45
4.2B Chemical Composition of Carbon Steels for Pressure Vessel Plates - Impact Tested Below -20C,ISO 9328-4:1991,PL 285 TN,---,---,---,---,0.16,,,0.030,0.030,,,,
4.2B Chemical Composition of Carbon Steels for Pressure Vessel Plates - Impact Tested Below -20C,ASTM A 662/A 662M-03,A,---,K01701,---,---,0.14,0.90-1.35,0.15-0.40,0.035,0.035,---,---,---,---
4.2B Chemical Composition of Carbon Steels for Pressure Vessel Plates - Impact Tested Below -20C,JIS G 3126:2000,"SLA 235 A,B",---,---,6 ≤ t ≤ 50,---,0.15,0.70-1.50,0.15-0.30,0.030,0.025,---,---,---,---
4.2B Chemical Composition of Carbon Steels for Pressure Vessel Plates - Impact Tested Below -20C,JIS G 3126:2000,"SLA 325 A,B",---,---,6 ≤ t ≤ 32,---,0.16,0.80-1.60,0.15-0.55,0.030,0.025,---,---,---,---
4.2B Chemical Composition of Carbon Steels for Pressure Vessel Plates - Impact Tested Below -20C,ASTM A 662/A 662M-03,B,---,K02203,---,---,0.19,0.85-1.50,0.15-0.40,0.035,0.035,---,---,---,---
4.2B Chemical Composition of Carbon Steels for Pressure Vessel Plates - Impact Tested Below -20C,ASTM A 662/A 662M-03,C,---,K02007,---,---,0.20,1.00-1.60,0.15-0.50,0.035,0.035,---,---,---,---
4.2B Chemical Composition of Carbon Steels for Pressure Vessel Plates - Impact Tested Below -20C,ASTM A 841/A 841M-03a,"A, Class 1",---,---,≤ 40,≤ 1½,0.20,0.70-1.35,0.15-0.50,0.030,0.030,0.25,0.25,0.08,Cu 0.35; V 0.06; Cb 0.03; Al ≥ 0.020
4.2B Chemical Composition of Carbon Steels for Pressure Vessel Plates - Impact Tested Below -20C,ASTM A 841/A 841M-03a,,,,> 40,> 1½,,1.00-1.60,,,,,,,
4.2B Chemical Composition of Carbon Steels for Pressure Vessel Plates - Impact Tested Below -20C,ASTM A 841/A 841M-03a,"B, Class 1",---,---,≤ 40,≤ 1½,0.15,0.70-1.35,0.15-0.50,0.030,0.025,0.25,0.60,0.30,Cu 0.35; V 0.06; Cb 0.03; Al ≥ 0.020
4.2B Chemical Composition of Carbon Steels for Pressure Vessel Plates - Impact Tested Below -20C,ASTM A 841/A 841M-03a,,,,> 40,> 1½,,1.00-1.60,,,,,,,
4.2B Chemical Composition of Carbon Steels for Pressure Vessel Plates - Impact Tested Below -20C,ASTM A 841/A 841M-03a,"C, Class 1",---,---,≤ 40,≤ 1½,0.10,0.70-1.60,0.15-0.50,0.030,0.015,0.25,0.25,0.08,Cu 0.35; V 0.06; Cb 0.06; Ti 0.006-0.02
4.2B Chemical Composition of Carbon Steels for Pressure Vessel Plates - Impact Tested Below -20C,ASTM A 841/A 841M-03a,,,,> 40,> 1½,,1.00-1.60,,,,,,,
4.2B Chemical Composition of Carbon Steels for Pressure Vessel Plates - Impact Tested Below -20C,EN 10028-3:2003,P355N,1.0562,---,---,---,0.18,1.10-1.70,0.50,0.025,0.015,0.30,0.50,0.08,Cu 0.30; Nb 0.05; Ti 0.03; V 0.10; N 0.012; Al ≥ 0.020; Nb+Ti+V 0.12; Cr+Cu+Mo 0.45
4.2B Chemical Composition of Carbon Steels for Pressure Vessel Plates - Impact Tested Below -20C,EN 10028-3:2003,P355NH,1.0565,---,---,---,,,,,,,,,
4.2B Chemical Composition of Carbon Steels for Pressure Vessel Plates - Impact Tested Below -20C,EN 10028-3:2003,P355NL1,1.0566,---,---,---,,,,,,,,,
4.2B Chemical Composition of Carbon Steels for Pressure Vessel Plates - Impact Tested Below -20C,EN 10028-3:2003,P355NL2,1.1106,---,---,---,,,,0.020,0.010,,,,
4.2B Chemical Composition of Carbon Steels for Pressure Vessel Plates - Impact Tested Below -20C,ISO 9328-4:1991,P 355 TN PH 355 TN,---,---,---,---,0.20,0.90-1.7,0.10-0.50,0.035,0.035,0.30,0.30,0.08,Cu 0.30; Nb 0.05; Ti 0.03; N 0.020; V 0.10; Al ≥ 0.020; Nb+Ti+V 0.12; Cr+Cu+Mo 0.45
4.2B Chemical Composition of Carbon Steels for Pressure Vessel Plates - Impact Tested Below -20C,ISO 9328-4:1991,PL 355 TN PLH 355 TN,---,---,---,---,0.18,,,0.030,0.030,,,,
4.2B Chemical Composition of Carbon Steels for Pressure Vessel Plates - Impact Tested Below -20C,JIS G 3126:2000,SLA 365,---,---,6 ≤ t ≤ 32,---,0.18,0.80-1.60,0.15-0.55,0.030,0.025,---,---,---,---
4.2B Chemical Composition of Carbon Steels for Pressure Vessel Plates - Impact Tested Below -20C,JIS G 3126:2000,SLA 410,---,---,6 ≤ t ≤ 32,---,0.18,0.80-1.60,0.55,0.030,0.025,---,---,---,---
4.2B Chemical Composition of Carbon Steels for Pressure Vessel Plates - Impact Tested Below -20C,ASTM A 841/A 841M-03a,"A, Class 2",---,---,≤ 40,≤ 1½,0.20,0.70-1.35,0.15-0.50,0.030,0.030,0.25,0.25,0.08,Cu 0.35; V 0.06; Cb 0.03; Al ≥ 0.020
4.2B Chemical Composition of Carbon Steels for Pressure Vessel Plates - Impact Tested Below -20C,ASTM A 841/A 841M-03a,,,,> 40,> 1½,,1.00-1.60,,,,,,,
4.2B Chemical Composition of Carbon Steels for Pressure Vessel Plates - Impact Tested Below -20C,ASTM A 841/A 841M-03a,"B, Class 2",---,---,≤ 40,≤ 1½,0.15,0.70-1.35,0.15-0.50,0.030,0.025,0.25,0.60,0.30,Cu 0.35; V 0.06; Cb 0.03; Al ≥ 0.020
4.2B Chemical Composition of Carbon Steels for Pressure Vessel Plates - Impact Tested Below -20C,ASTM A 841/A 841M-03a,,,,> 40,> 1½,,1.00-1.60,,,,,,,
4.2B Chemical Composition of Carbon Steels for Pressure Vessel Plates - Impact Tested Below -20C,ASTM A 841/A 841M-03a,"C, Class 2",---,---,≤ 40,≤ 1½,0.10,0.70-1.60,0.15-0.50,0.030,0.015,0.25,0.25,0.08,Cu 0.35; V 0.06; Cb 0.06; Ti 0.006-0.02
4.2B Chemical Composition of Carbon Steels for Pressure Vessel Plates - Impact Tested Below -20C,ASTM A 841/A 841M-03a,,,,> 40,> 1½,,1.00-1.60,,,,,,,

File: extracted/cap4_4.3A_half_mo_alloy_pv_plates.csv
Section,Standard Designation,"Grade, Class, Type, Symbol, or Name",Steel Number,UNS Number,"Section Thickness t, mm","t, in.",C,Mn,Si,P,S,Cr,Ni,Mo,Others
4.3A Chemical Composition of 1/2 Mo Alloy Steels for Pressure Vessel Plates,EN 10028-2:2003,16Mo3,1.5415,---,---,---,0.12-0.20,0.40-0.90,0.35,0.025,0.010,0.30,0.30,0.25-0.35,N 0.012; Cu 0.30; Al/N>2
4.3A Chemical Composition of 1/2 Mo Alloy Steels for Pressure Vessel Plates,ISO 9328-2:1991,16 Mo 3,---,---,---,---,0.12-0.20,0.40-0.90,0.35,0.035,0.030,0.30,---,0.25-0.35,Cu 0.30
4.3A Chemical Composition of 1/2 Mo Alloy Steels for Pressure Vessel Plates,EN 10028-2:2003,18MnMo4-5,1.5414,---,---,---,0.20,0.90-1.50,0.40,0.015,0.005,0.30,0.30,0.45-0.60,N 0.012; Cu 0.30
4.3A Chemical Composition of 1/2 Mo Alloy Steels for Pressure Vessel Plates,ASTM A 204/A 204M-03,A,---,K11820,≤ 25,≤ 1,0.18,0.90,0.15-0.40,0.035,0.035,---,---,0.45-0.60,---
4.3A Chemical Composition of 1/2 Mo Alloy Steels for Pressure Vessel Plates,ASTM A 204/A 204M-03,,,,25 < t ≤ 50,1 < t ≤ 2,0.21,,,,,,,,
4.3A Chemical Composition of 1/2 Mo Alloy Steels for Pressure Vessel Plates,ASTM A 204/A 204M-03,,,,50 < t ≤ 100,2 < t ≤ 4,0.23,,,,,,,,
4.3A Chemical Composition of 1/2 Mo Alloy Steels for Pressure Vessel Plates,ASTM A 204/A 204M-03,,,,> 100,> 4,0.25,,,,,,,,
4.3A Chemical Composition of 1/2 Mo Alloy Steels for Pressure Vessel Plates,JIS G 3103:1987,SB 450 M,---,---,≤ 25,---,0.18,0.90,0.15-0.30,0.035,0.040,---,---,0.45-0.60,---
4.3A Chemical Composition of 1/2 Mo Alloy Steels for Pressure Vessel Plates,JIS G 3103:1987,,,,25 < t ≤ 50,---,0.21,,,,,,,,
4.3A Chemical Composition of 1/2 Mo Alloy Steels for Pressure Vessel Plates,JIS G 3103:1987,,,,50 < t ≤ 100,---,0.23,,,,,,,,
4.3A Chemical Composition of 1/2 Mo Alloy Steels for Pressure Vessel Plates,JIS G 3103:1987,,,,100 < t ≤ 150,---,0.25,,,,,,,,
4.3A Chemical Composition of 1/2 Mo Alloy Steels for Pressure Vessel Plates,JIS G 3103:1987,SB 480 M,---,---,≤ 25,---,0.20,0.90,0.15-0.30,0.035,0.040,---,---,0.45-0.60,---
4.3A Chemical Composition of 1/2 Mo Alloy Steels for Pressure Vessel Plates,JIS G 3103:1987,,,,25 < t ≤ 50,---,0.23,,,,,,,,
4.3A Chemical Composition of 1/2 Mo Alloy Steels for Pressure Vessel Plates,JIS G 3103:1987,,,,50 < t ≤ 100,---,0.25,,,,,,,,
4.3A Chemical Composition of 1/2 Mo Alloy Steels for Pressure Vessel Plates,JIS G 3103:1987,,,,100 < t ≤ 150,---,0.27,,,,,,,,
4.3A Chemical Composition of 1/2 Mo Alloy Steels for Pressure Vessel Plates,ASTM A 204/A 204M-03,B,---,K12020,≤ 25,≤ 1,0.20,0.90,0.15-0.40,0.035,0.035,---,---,0.45-0.60,---
4.3A Chemical Composition of 1/2 Mo Alloy Steels for Pressure Vessel Plates,ASTM A 204/A 204M-03,,,,25 < t ≤ 50,1 < t ≤ 2,0.23,,,,,,,,
4.3A Chemical Composition of 1/2 Mo Alloy Steels for Pressure Vessel Plates,ASTM A 204/A 204M-03,,,,50 < t ≤ 100,2 < t ≤ 4,0.25,,,,,,,,
4.3A Chemical Composition of 1/2 Mo Alloy Steels for Pressure Vessel Plates,ASTM A 204/A 204M-03,,,,> 100,> 4,0.27,,,,,,,,
4.3A Chemical Composition of 1/2 Mo Alloy Steels for Pressure Vessel Plates,ASTM A 204/A 204M-03,C,---,K12320,≤ 25,≤ 1,0.23,0.90,0.15-0.40,0.035,0.035,---,---,0.45-0.60,---
4.3A Chemical Composition of 1/2 Mo Alloy Steels for Pressure Vessel Plates,ASTM A 204/A 204M-03,,,,25 < t ≤ 50,1 < t ≤ 2,0.26,,,,,,,,
4.3A Chemical Composition of 1/2 Mo Alloy Steels for Pressure Vessel Plates,ASTM A 204/A 204M-03,,,,50 < t ≤ 100,2 < t ≤ 4,0.28,,,,,,,,
4.3A Chemical Composition of 1/2 Mo Alloy Steels for Pressure Vessel Plates,ASTM A 204/A 204M-03,,,,> 100,> 4,0.28,,,,,,,,
4.3A Chemical Composition of 1/2 Mo Alloy Steels for Pressure Vessel Plates,ASTM A 302/A 302M-03,A,---,K12021,≤ 25,≤ 1,0.20,0.95-1.30,0.15-0.40,0.035,0.035,---,---,0.45-0.60,---
4.3A Chemical Composition of 1/2 Mo Alloy Steels for Pressure Vessel Plates,ASTM A 302/A 302M-03,,,,25 < t ≤ 50,1 < t ≤ 2,0.23,,,,,,,,
4.3A Chemical Composition of 1/2 Mo Alloy Steels for Pressure Vessel Plates,ASTM A 302/A 302M-03,,,,> 50,> 2,0.25,,,,,,,,
4.3A Chemical Composition of 1/2 Mo Alloy Steels for Pressure Vessel Plates,JIS G 3119:1987,SBV 1 A,---,---,≤ 25,---,0.20,0.95-1.30,0.15-0.30,0.035,0.040,---,---,0.45-0.60,---
4.3A Chemical Composition of 1/2 Mo Alloy Steels for Pressure Vessel Plates,JIS G 3119:1987,,,,25 < t ≤ 50,---,0.23,,,,,,,,
4.3A Chemical Composition of 1/2 Mo Alloy Steels for Pressure Vessel Plates,JIS G 3119:1987,,,,50 < t ≤ 150,---,0.25,,,,,,,,
4.3A Chemical Composition of 1/2 Mo Alloy Steels for Pressure Vessel Plates,JIS G 3124:1987,SEV 295,---,---,6 ≤ t ≤ 150,---,0.19,0.80-1.60,0.15-0.60,0.035,0.035,---,---,0.10-0.40,Cu 0.35; Nb 0.05; V 0.10
4.3A Chemical Composition of 1/2 Mo Alloy Steels for Pressure Vessel Plates,JIS G 3119:1987,SBV 1 B,---,---,≤ 25,---,0.20,1.15-1.50,0.15-0.30,0.035,0.040,---,---,0.45-0.60,---
4.3A Chemical Composition of 1/2 Mo Alloy Steels for Pressure Vessel Plates,JIS G 3119:1987,,,,25 < t ≤ 50,---,0.23,,,,,,,,
4.3A Chemical Composition of 1/2 Mo Alloy Steels for Pressure Vessel Plates,JIS G 3119:1987,,,,50 < t ≤ 150,---,0.25,,,,,,,,
4.3A Chemical Composition of 1/2 Mo Alloy Steels for Pressure Vessel Plates,ASTM A 302/A 302M-03,B,---,K12022,≤ 25,≤ 1,0.20,1.15-1.50,0.15-0.40,0.035,0.035,---,---,0.45-0.60,---
4.3A Chemical Composition of 1/2 Mo Alloy Steels for Pressure Vessel Plates,ASTM A 302/A 302M-03,,,,25 < t ≤ 50,1 < t ≤ 2,0.23,,,,,,,,
4.3A Chemical Composition of 1/2 Mo Alloy Steels for Pressure Vessel Plates,ASTM A 302/A 302M-03,,,,> 50,> 2,0.25,,,,,,,,
4.3A Chemical Composition of 1/2 Mo Alloy Steels for Pressure Vessel Plates,JIS G 3120:1987,SQV 1 A,---,---,---,---,0.25,1.15-1.50,0.15-0.30,0.035,0.040,---,---,0.45-0.60,---
4.3A Chemical Composition of 1/2 Mo Alloy Steels for Pressure Vessel Plates,ASTM A 533/A 533M-93 (1999),"Type A, Class 1",---,K12521,---,---,0.25,1.15-1.50,0.15-0.40,0.035,0.035,---,---,0.45-0.60,---
4.3A Chemical Composition of 1/2 Mo Alloy Steels for Pressure Vessel Plates,JIS G 3124:1987,SEV 345,---,---,6 ≤ t ≤ 150,---,0.19,0.80-1.70,0.15-0.60,0.035,0.035,---,---,0.15-0.50,Cu 0.35; Nb 0.05; V 0.10
4.3A Chemical Composition of 1/2 Mo Alloy Steels for Pressure Vessel Plates,JIS G 3120:1987,SQV 1 B,---,---,---,---,0.25,1.15-1.50,0.15-0.30,0.035,0.040,---,---,0.45-0.60,---
4.3A Chemical Composition of 1/2 Mo Alloy Steels for Pressure Vessel Plates,ASTM A 533/A 533M-93 (1999),"Type A, Class 2",---,K12521,---,---,0.25,1.15-1.50,0.15-0.40,0.035,0.035,---,---,0.45-0.60,---
4.3A Chemical Composition of 1/2 Mo Alloy Steels for Pressure Vessel Plates,ASTM A 533/A 533M-93 (1999),"Type A, Class 3",,,,,,,,,,,,,
