Repository: FlaviodeMorais/PMI

File: extracted/cap4_4.4.1A_half_cr_half_mo_pv_plates.csv
Section,Standard Designation,"Grade, Class, Type, Symbol, or Name",Steel Number,UNS Number,"Section Thickness t, mm","t, in.",C,Mn,Si,P,S,Cr,Ni,Mo,Others
4.4.1A Chemical Composition of 1/2Cr-1/2Mo Alloy Steels for Pressure Vessel Plates,ASTM A 387/A 387M-03,Grade 2 Class 1,---,K12143,---,---,0.05-0.21,0.55-0.80,0.15-0.40,0.035,0.035,0.50-0.80,---,0.45-0.60,---
4.4.1A Chemical Composition of 1/2Cr-1/2Mo Alloy Steels for Pressure Vessel Plates,JIS G 4109:1987,SCMV 1 Div 1,---,---,---,---,0.21,0.55-0.80,0.40,0.030,0.030,0.50-0.80,---,0.45-0.60,---
4.4.1A Chemical Composition of 1/2Cr-1/2Mo Alloy Steels for Pressure Vessel Plates,JIS G 4109:1987,SCMV 1 Div 2,---,---,---,---,0.21,0.55-0.80,0.40,0.030,0.030,0.50-0.80,---,0.45-0.60,---
4.4.1A Chemical Composition of 1/2Cr-1/2Mo Alloy Steels for Pressure Vessel Plates,ASTM A 387/A 387M-03,Grade 2 Class 2,---,K12143,---,---,0.05-0.21,0.55-0.80,0.15-0.40,0.035,0.035,0.50-0.80,---,0.45-0.60,---

File: extracted/cap4_4.4.2A_1cr_half_mo_pv_plates.csv
Section,Standard Designation,"Grade, Class, Type, Symbol, or Name",Steel Number,UNS Number,"Section Thickness t, mm","t, in.",C,Mn,Si,P,S,Cr,Ni,Mo,Others
4.4.2A Chemical Composition of 1Cr-1/2Mo Alloy Steels for Pressure Vessel Plates,ASTM A 387/A 387M-03,Grade 12 Class 1,---,K11757,---,---,0.05-0.17,0.40-0.65,0.15-0.40,0.035,0.035,0.80-1.15,---,0.45-0.60,---
4.4.2A Chemical Composition of 1Cr-1/2Mo Alloy Steels for Pressure Vessel Plates,JIS G 4109:1987,SCMV 2 Div 1,---,---,---,---,0.17,0.40-0.65,0.40,0.030,0.030,0.80-1.15,---,0.45-0.60,---
4.4.2A Chemical Composition of 1Cr-1/2Mo Alloy Steels for Pressure Vessel Plates,ASTM A 387/A 387M-03,"Grade 12, Class 2",---,K11757,---,---,0.05-0.17,0.40-0.65,0.15-0.40,0.035,0.035,0.80-1.15,---,0.45-0.60,---
4.4.2A Chemical Composition of 1Cr-1/2Mo Alloy Steels for Pressure Vessel Plates,JIS G 4109:1987,SCMV 2 Div 2,---,---,---,---,0.17,0.40-0.65,0.40,0.030,0.030,0.80-1.15,---,0.45-0.60,---
4.4.2A Chemical Composition of 1Cr-1/2Mo Alloy Steels for Pressure Vessel Plates,EN 10028-2:2003,13CrMo4-5,1.7335,---,---,---,0.08-0.18,0.40-1.00,0.35,0.025,0.010,0.70-1.15,---,0.40-0.60,Cu 0.30; N 0.012
4.4.2A Chemical Composition of 1Cr-1/2Mo Alloy Steels for Pressure Vessel Plates,ISO 9328-2:1991,14 CrMo 4 5,---,---,---,---,0.08-0.18,0.40-1.00,0.35,0.035,0.030,0.70-1.15,---,0.40-0.60,Cu 0.30

File: extracted/cap4_4.4.3A_1_25cr_half_mo_pv_plates.csv
Section,Standard Designation,"Grade, Class, Type, Symbol, or Name",Steel Number,UNS Number,"Section Thickness t, mm","t, in.",C,Mn,Si,P,S,Cr,Ni,Mo,Others
4.4.3A Chemical Composition of 1.25Cr-1/2Mo Alloy Steels for Pressure Vessel Plates,JIS G 4109:1987,SCMV 3 Div 1,---,---,---,---,0.17,0.40-0.65,0.50-0.80,0.030,0.030,1.00-1.50,---,0.45-0.65,---
4.4.3A Chemical Composition of 1.25Cr-1/2Mo Alloy Steels for Pressure Vessel Plates,ASTM A 387/A 387M-03,Grade 11 Class 1,---,K11789,---,---,0.05-0.17,0.40-0.65,0.50-0.80,0.035,0.035,1.00-1.50,---,0.45-0.65,---
4.4.3A Chemical Composition of 1.25Cr-1/2Mo Alloy Steels for Pressure Vessel Plates,EN 10028-2:2003,13CrMoSi5-5,1.7336,---,---,---,0.17,0.40-0.65,0.50-0.80,0.015,0.005,1.00-1.50,0.30,0.45-0.65,Cu 0.30; N 0.012
4.4.3A Chemical Composition of 1.25Cr-1/2Mo Alloy Steels for Pressure Vessel Plates,ASTM A 387/A 387M-03,Grade 11 Class 2,---,K11789,---,---,0.05-0.17,0.40-0.65,0.50-0.80,0.035,0.035,1.00-1.50,---,0.45-0.65,---
4.4.3A Chemical Composition of 1.25Cr-1/2Mo Alloy Steels for Pressure Vessel Plates,JIS G 4109:1987,SCMV 3 Div 2,---,---,---,---,0.17,0.40-0.65,0.50-0.80,0.030,0.030,1.00-1.50,---,0.45-0.65,---

File: extracted/cap4_4.4.4A_2_25cr_1mo_pv_plates.csv
Section,Standard Designation,"Grade, Class, Type, Symbol, or Name",Steel Number,UNS Number,"Section Thickness t, mm","t, in.",C,Mn,Si,P,S,Cr,Ni,Mo,Others
4.4.4A Chemical Composition of 2.25Cr-1Mo Alloy Steels for Pressure Vessel Plates,JIS G 4109:1987,SCMV 4 Div 1,---,---,---,---,0.17,0.30-0.60,0.50,0.030,0.030,2.00-2.50,---,0.90-1.10,---
4.4.4A Chemical Composition of 2.25Cr-1Mo Alloy Steels for Pressure Vessel Plates,ASTM A 387/A 387M-03,"Grade 22, Class 1",---,K21590,---,---,0.05-0.15,0.30-0.60,0.50,0.035,0.035,2.00-2.50,---,0.90-1.10,---
4.4.4A Chemical Composition of 2.25Cr-1Mo Alloy Steels for Pressure Vessel Plates,ASTM A 387/A 387M-03,"Grade 22 L, Class 1",---,,,,0.10,,,,,,,,
4.4.4A Chemical Composition of 2.25Cr-1Mo Alloy Steels for Pressure Vessel Plates,EN 10028-2:2003,10CrMo9-10,1.7380,---,---,---,0.08-0.14,0.40-0.80,0.50,0.020,0.010,2.00-2.50,---,0.90-1.10,Cu 0.30; N 0.012
4.4.4A Chemical Composition of 2.25Cr-1Mo Alloy Steels for Pressure Vessel Plates,ISO 9328-2:1991,13 CrMo 9 10 T1,---,---,---,---,0.08-0.15,0.40-0.70,0.50,0.035,0.030,2.00-2.50,---,0.90-1.10,Cu 0.30
4.4.4A Chemical Composition of 2.25Cr-1Mo Alloy Steels for Pressure Vessel Plates,ASTM A 387/A 387M-03,"Grade 22, Class 2",---,K21590,---,---,0.05-0.15,0.30-0.60,0.50,0.035,0.035,2.00-2.50,---,0.90-1.10,---
4.4.4A Chemical Composition of 2.25Cr-1Mo Alloy Steels for Pressure Vessel Plates,JIS G 4109:1987,SCMV 4 Div 2,---,---,---,---,0.17,0.30-0.60,0.50,0.030,0.030,2.00-2.50,---,0.90-1.10,---
4.4.4A Chemical Composition of 2.25Cr-1Mo Alloy Steels for Pressure Vessel Plates,ISO 9328-2:1991,13 CrMo 9 10 T2,---,---,---,---,0.08-0.15,0.40-0.70,0.50,0.035,0.030,2.00-2.50,---,0.90-1.10,Cu 0.30
4.4.4A Chemical Composition of 2.25Cr-1Mo Alloy Steels for Pressure Vessel Plates,JIS G 4110:1993,SCMQ4E,---,---,---,---,0.17,0.30-0.60,0.50,0.015,0.015,2.00-2.50,---,0.90-1.10,V 0.03

File: extracted/cap4_4.4.5A_3cr_1mo_pv_plates.csv
Section,Standard Designation,"Grade, Class, Type, Symbol, or Name",Steel Number,UNS Number,"Section Thickness t, mm","t, in.",C,Mn,Si,P,S,Cr,Ni,Mo,Others
4.4.5A Chemical Composition of 3Cr-1Mo Alloy Steels for Pressure Vessel Plates,JIS G 4109:1987,SCMV 5 Div 1,---,---,---,---,0.17,0.30-0.60,0.50,0.030,0.030,2.75-3.25,---,0.90-1.10,---
4.4.5A Chemical Composition of 3Cr-1Mo Alloy Steels for Pressure Vessel Plates,ASTM A 387/A 387M-03,"Grade 21, Class 1",---,K31545,---,---,0.05-0.15,0.30-0.60,0.50,0.035,0.035,2.75-3.25,---,0.90-1.10,---
4.4.5A Chemical Composition of 3Cr-1Mo Alloy Steels for Pressure Vessel Plates,ASTM A 387/A 387M-03,"Grade 21 L, Class 1",---,,,,0.10,,,,,,,,
4.4.5A Chemical Composition of 3Cr-1Mo Alloy Steels for Pressure Vessel Plates,ASTM A 387/A 387M-03,"Grade 21, Class 2",---,,,,0.05-0.05,,,,,,,,
4.4.5A Chemical Composition of 3Cr-1Mo Alloy Steels for Pressure Vessel Plates,JIS G 4109:1987,SCMV 5 Div 2,---,---,---,---,0.17,0.30-0.60,0.50,0.030,0.030,2.75-3.25,---,0.90-1.10,---

File: extracted/cap4_4.4.6A_5cr_half_mo_pv_plates.csv
Section,Standard Designation,"Grade, Class, Type, Symbol, or Name",Steel Number,UNS Number,"Section Thickness t, mm","t, in.",C,Mn,Si,P,S,Cr,Ni,Mo,Others
4.4.6A Chemical Composition of 5Cr-1/2Mo Alloy Steels for Pressure Vessel Plates,JIS G 4109:1987,SCMV 6 Div 1,---,---,---,---,0.15,0.30-0.60,0.50,0.030,0.030,4.00-6.00,---,0.45-0.65,---
4.4.6A Chemical Composition of 5Cr-1/2Mo Alloy Steels for Pressure Vessel Plates,ASTM A 387/A 387M-03,"Grade 5, Class 1",---,K41545,---,---,0.15,0.30-0.60,0.50,0.035,0.030,4.00-6.00,---,0.45-0.65,---
4.4.6A Chemical Composition of 5Cr-1/2Mo Alloy Steels for Pressure Vessel Plates,ASTM A 387/A 387M-03,,,S50100,,,,,,,,,,,
4.4.6A Chemical Composition of 5Cr-1/2Mo Alloy Steels for Pressure Vessel Plates,ASTM A 387/A 387M-03,,,S50200,,,,,,,,,,,
4.4.6A Chemical Composition of 5Cr-1/2Mo Alloy Steels for Pressure Vessel Plates,EN 10028-2:2003,X12CrMo5,1.7362,---,---,---,0.10-0.15,0.30-0.60,0.50,0.020,0.005,4.00-6.00,0.30,0.45-0.65,Cu 0.30; N 0.012;
4.4.6A Chemical Composition of 5Cr-1/2Mo Alloy Steels for Pressure Vessel Plates,ASTM A 387/A 387M-03,"Grade 5, Class 2",---,K41545,---,---,0.15,0.30-0.60,0.50,0.035,0.030,4.00-6.00,---,0.45-0.65,---
4.4.6A Chemical Composition of 5Cr-1/2Mo Alloy Steels for Pressure Vessel Plates,ASTM A 387/A 387M-03,,,S50100,,,,,,,,,,,
4.4.6A Chemical Composition of 5Cr-1/2Mo Alloy Steels for Pressure Vessel Plates,ASTM A 387/A 387M-03,,,S50200,,,,,,,,,,,
4.4.6A Chemical Composition of 5Cr-1/2Mo Alloy Steels for Pressure Vessel Plates,JIS G 4109:1987,SCMV 6 Div 2,---,---,---,---,0.15,0.30-0.60,0.50,0.030,0.030,4.00-6.00,---,0.45-0.65,---

File: extracted/cap4_4.4.7A_9cr_1mo_pv_plates.csv
Section,Standard Designation,"Grade, Class, Type, Symbol, or Name",Steel Number,UNS Number,"Section Thickness t, mm","t, in.",C,Mn,Si,P,S,Cr,Ni,Mo,Others
4.4.7A Chemical Composition of 9Cr-1Mo Alloy Steels for Pressure Vessel Plates,ASTM A 387/A 387M-03,Grade 91 Class 2,---,K90901,---,---,0.08-0.12,0.30-0.60,0.20-0.50,0.020,0.010,8.00-9.50,0.40,0.85-1.05,N 0.030-0.070; Cb 0.06-0.10; V 0.18-0.25; B 0.0003-0.006; Al 0.04
4.4.7A Chemical Composition of 9Cr-1Mo Alloy Steels for Pressure Vessel Plates,EN 10028-2:2003,X10CrMoVNb9-1,1.4903,---,---,---,0.08-0.12,0.30-0.60,0.50,0.020,0.005,8.00-9.50,0.30,0.85-1.05,N 0.030-0.070; Cu 0.30; Nb 0.6-0.10; V 0.18-0.25
4.4.7A Chemical Composition of 9Cr-1Mo Alloy Steels for Pressure Vessel Plates,ASTM A 387/A 387M-03,Grade 911 Class 2,---,---,---,---,0.09-0.13,0.30-0.60,0.10-0.50,0.020,0.010,8.50-10.50,0.40,0.90-1.10,Cb 0.06-0.10; V 0.18-0.25; Al 0.04; N 0.04-0.09; W 0.90-1.10

File: extracted/cap4_4.5.2A_1_25ni_pv_plates.csv
Section,Standard Designation,"Grade, Class, Type, Symbol, or Name",Steel Number,UNS Number,"Section Thickness t, mm","t, in.",C,Mn,Si,P,S,Cr,Ni,Mo,Others
4.5.2A Chemical Composition of 1.25Ni Alloy Steels for Pressure Vessel Plates,EN 10028-4:2003,15NiMn6,1.6228,---,---,---,0.18,0.80-1.50,0.35,0.025,0.015,---,1.30-1.70,---,V 0.05
4.5.2A Chemical Composition of 1.25Ni Alloy Steels for Pressure Vessel Plates,ISO 9328-3:1991,15 NiMn 6,---,---,3 ≤ t ≤ 50,---,0.18,0.80-1.50,0.35,0.025,0.020,---,1.30-1.70,---,V 0.05

File: extracted/cap4_4.5.3A_2_25ni_pv_plates.csv
Section,Standard Designation,"Grade, Class, Type, Symbol, or Name",Steel Number,UNS Number,"Section Thickness t, mm","t, in.",C,Mn,Si,P,S,Cr,Ni,Mo,Others
4.5.3A Chemical Composition of 2.25Ni Alloy Steels for Pressure Vessel Plates,JIS G 3127:2000,SL2N255,---,---,6 ≤ t ≤ 50,---,0.17,0.70,0.30,0.025,0.025,---,2.10-2.50,---,---
4.5.3A Chemical Composition of 2.25Ni Alloy Steels for Pressure Vessel Plates,ASTM A 203/A 203M-97 (2003),A,---,K21703,≤ 50,≤ 2,0.17,0.70,0.15-0.40,0.035,0.035,---,2.10-2.50,---,---
4.5.3A Chemical Composition of 2.25Ni Alloy Steels for Pressure Vessel Plates,ASTM A 203/A 203M-97 (2003),,,,50 < t ≤ 100,2 < t ≤ 4,0.20,0.80,0.15-0.40,0.035,0.035,---,2.10-2.50,---,---
4.5.3A Chemical Composition of 2.25Ni Alloy Steels for Pressure Vessel Plates,ASTM A 203/A 203M-97 (2003),,,,> 100,> 4,0.23,0.80,0.15-0.40,0.035,0.035,---,2.10-2.50,---,---
4.5.3A Chemical Composition of 2.25Ni Alloy Steels for Pressure Vessel Plates,ASTM A 203/A 203M-97 (2003),B,---,K22103,≤ 50,≤ 2,0.21,0.70,0.15-0.40,0.035,0.035,---,2.10-2.50,---,---
4.5.3A Chemical Composition of 2.25Ni Alloy Steels for Pressure Vessel Plates,ASTM A 203/A 203M-97 (2003),,,,50 < t ≤ 100,2 < t ≤ 4,0.24,0.80,0.15-0.40,0.035,0.035,---,2.10-2.50,---,---
4.5.3A Chemical Composition of 2.25Ni Alloy Steels for Pressure Vessel Plates,ASTM A 203/A 203M-97 (2003),,,,> 100,> 4,0.25,0.80,0.15-0.40,0.035,0.035,---,2.10-2.50,---,---

File: extracted/cap4_4.5.4A_3_5ni_pv_plates.csv
Section,Standard Designation,"Grade, Class, Type, Symbol, or Name",Steel Number,UNS Number,"Section Thickness t, mm","t, in.",C,Mn,Si,P,S,Cr,Ni,Mo,Others
4.5.4A Chemical Composition of 3.5Ni Alloy Steels for Pressure Vessel Plates,JIS G 3127:2000,SL3N255,---,---,6 ≤ t ≤ 50,---,0.15,0.70,0.30,0.025,0.025,---,3.25-3.75,---,---
4.5.4A Chemical Composition of 3.5Ni Alloy Steels for Pressure Vessel Plates,ASTM A 203/A 203M-97 (2003),D,---,K31718,≤ 50,≤ 2,0.17,0.70,0.15-0.40,0.035,0.035,---,3.25-3.75,---,---
4.5.4A Chemical Composition of 3.5Ni Alloy Steels for Pressure Vessel Plates,ASTM A 203/A 203M-97 (2003),,,,50 < t ≤ 100,2 < t ≤ 4,0.20,0.80,0.15-0.40,0.035,0.035,---,3.25-3.75,---,---
4.5.4A Chemical Composition of 3.5Ni Alloy Steels for Pressure Vessel Plates,ISO 9328-3:1991,12 Ni 14 G1,---,---,3 ≤ t ≤ 50,---,0.15,0.30-0.80,0.35,0.025,0.020,---,3.25-3.75,---,V 0.05
4.5.4A Chemical Composition of 3.5Ni Alloy Steels for Pressure Vessel Plates,ISO 9328-3:1991,12 Ni 14 G2,---,---,3 ≤ t ≤ 50,---,0.15,0.30-0.80,0.35,0.025,0.020,---,3.25-3.75,---,V 0.05
4.5.4A Chemical Composition of 3.5Ni Alloy Steels for Pressure Vessel Plates,JIS G 3127:2000,SL3N275,---,---,6 ≤ t ≤ 50,---,0.17,0.70,0.30,0.025,0.025,---,3.25-3.75,---,---
4.5.4A Chemical Composition of 3.5Ni Alloy Steels for Pressure Vessel Plates,ASTM A 203/A 203M-97 (2003),E,---,K32018,≤ 50,≤ 2,0.20,0.70,0.15-0.40,0.035,0.035,---,3.25-3.75,---,---
4.5.4A Chemical Composition of 3.5Ni Alloy Steels for Pressure Vessel Plates,ASTM A 203/A 203M-97 (2003),,,,50 < t ≤ 100,2 < t ≤ 4,0.23,0.80,0.15-0.40,0.035,0.035,---,3.25-3.75,---,---
4.5.4A Chemical Composition of 3.5Ni Alloy Steels for Pressure Vessel Plates,EN 10028-4:2003,12Ni14,1.5637,---,---,---,0.15,0.30-0.80,0.35,0.020,0.010,---,3.25-3.75,---,V 0.05
4.5.4A Chemical Composition of 3.5Ni Alloy Steels for Pressure Vessel Plates,JIS G 3127:2000,SL3N440,---,---,6 ≤ t ≤ 50,---,0.15,0.70,0.30,0.025,0.025,---,3.25-3.75,---,---
4.5.4A Chemical Composition of 3.5Ni Alloy Steels for Pressure Vessel Plates,ASTM A 203/A 203M-97 (2003),F,---,---,≤ 50,≤ 2,0.20,0.70,0.15-0.40,0.035,0.035,---,3.25-3.75,---,---
4.5.4A Chemical Composition of 3.5Ni Alloy Steels for Pressure Vessel Plates,ASTM A 203/A 203M-97 (2003),,,,50 < t ≤ 100,2 < t ≤ 4,0.23,0.80,0.15-0.40,0.035,0.035,---,3.25-3.75,---,---

File: extracted/cap4_4.5.5A_5ni_pv_plates.csv
Section,Standard Designation,"Grade, Class, Type, Symbol, or Name",Steel Number,UNS Number,"Section Thickness t, mm","t, in.",C,Mn,Si,P,S,Cr,Ni,Mo,Others
4.5.5A Chemical Composition of 5Ni Alloy Steels for Pressure Vessel Plates,EN 10028-4:2003,X12Ni5,1.5680,---,---,---,0.15,0.30-0.80,0.35,0.020,0.010,---,4.75-5.25,---,V 0.05
4.5.5A Chemical Composition of 5Ni Alloy Steels for Pressure Vessel Plates,JIS G 3127:2000,SL5N590,---,---,6 ≤ t ≤ 50,---,0.13,1.50,0.30,0.025,0.025,---,4.75-6.00,---,---

File: extracted/cap4_4.5.6A_9ni_pv_plates.csv
Section,Standard Designation,"Grade, Class, Type, Symbol, or Name",Steel Number,UNS Number,"Section Thickness t, mm","t, in.",C,Mn,Si,P,S,Cr,Ni,Mo,Others
4.5.6A Chemical Composition of 9Ni Alloy Steels for Pressure Vessel Plates,ISO 9328-3:1991,X 8 Ni 9,---,---,3 ≤ t ≤ 50,---,0.10,0.30-0.80,0.35,0.025,0.020,---,8.5-10.0,0.10,V 0.05
4.5.6A Chemical Composition of 9Ni Alloy Steels for Pressure Vessel Plates,EN 10028-4:2003,X8Ni9,1.5662,---,---,---,0.10,0.30-0.80,0.35,0.020,0.010,---,8.50-10.00,0.10,V 0.05
4.5.6A Chemical Composition of 9Ni Alloy Steels for Pressure Vessel Plates,EN 10028-4:2003,X7Ni9,1.5663,---,---,---,0.10,0.30-0.80,0.35,0.015,0.005,---,8.50-10.00,0.10,V 0.01
4.5.6A Chemical Composition of 9Ni Alloy Steels for Pressure Vessel Plates,JIS G 3127:2000,SL9N520,---,---,6 ≤ t ≤ 50,---,0.12,0.90,0.30,0.025,0.025,---,8.50-9.50,---,---
4.5.6A Chemical Composition of 9Ni Alloy Steels for Pressure Vessel Plates,ASTM A 353/A 353M-93 (1999),---,---,K81340,---,---,0.13,0.90,0.15-0.40,0.035,0.035,---,8.50-9.50,---,---
4.5.6A Chemical Composition of 9Ni Alloy Steels for Pressure Vessel Plates,ASTM A 553/A 553M-95 (2000),Type I,---,K81340,---,---,0.13,0.90,0.15-0.40,0.035,0.035,---,8.50-9.50,---,---
4.5.6A Chemical Composition of 9Ni Alloy Steels for Pressure Vessel Plates,ASTM A 553/A 553M-95 (2000),Type II,---,K71340,---,---,0.13,0.90,0.15-0.40,0.035,0.035,---,7.50-8.50,---,---
4.5.6A Chemical Composition of 9Ni Alloy Steels for Pressure Vessel Plates,JIS G 3127:2000,SL9N590,---,---,6 ≤ t ≤ 50,---,0.12,0.90,0.30,0.025,0.025,---,8.50-9.50,---,---
4.5.6A Chemical Composition of 9Ni Alloy Steels for Pressure Vessel Plates,ASTM A 844/A 844M-93 (1999),---,---,K81340,---,---,0.13,0.90,0.15-0.40,0.020,0.020,---,8.50-9.50,---,---

File: extracted/cap4_4.6.1A_quarter_ni_eighth_mo_pv_plates.csv
Section,Standard Designation,"Grade, Class, Type, Symbol, or Name",Steel Number,UNS Number,"Section Thickness t, mm","t, in.",C,Mn,Si,P,S,Cr,Ni,Mo,Others
4.6.1A Chemical Composition of 1/4Ni-1/8Mo Alloy Steels for Pressure Vessel Plates,ASTM A 533/A 533M-93 (1999),Type B Class 1,---,K12539,---,---,0.25,1.15-1.50,0.15-0.40,0.035,0.035,---,0.40-0.70,0.45-0.60,---
4.6.1A Chemical Composition of 1/4Ni-1/8Mo Alloy Steels for Pressure Vessel Plates,JIS G 3120:1987,SQV 2 A,---,---,---,---,0.25,1.15-1.50,0.15-0.30,0.035,0.040,---,0.40-0.70,0.45-0.60,---
4.6.1A Chemical Composition of 1/4Ni-1/8Mo Alloy Steels for Pressure Vessel Plates,JIS G 3119:1987,SBV 2,---,---,≤ 25,---,0.20,1.15-1.50,0.15-0.30,0.035,0.040,---,0.40-0.70,0.45-0.60,---
4.6.1A Chemical Composition of 1/4Ni-1/8Mo Alloy Steels for Pressure Vessel Plates,JIS G 3119:1987,,,,25 < t ≤ 50,---,0.23,,,,,,,,
4.6.1A Chemical Composition of 1/4Ni-1/8Mo Alloy Steels for Pressure Vessel Plates,JIS G 3119:1987,,,,50 < t ≤ 150,---,0.25,,,,,,,,
4.6.1A Chemical Composition of 1/4Ni-1/8Mo Alloy Steels for Pressure Vessel Plates,ASTM A 302/A 302M-03,C,---,K12039,≤ 25,≤ 1,0.20,1.15-1.50,0.15-0.40,0.035,0.035,---,0.40-0.70,0.45-0.60,---
4.6.1A Chemical Composition of 1/4Ni-1/8Mo Alloy Steels for Pressure Vessel Plates,ASTM A 302/A 302M-03,,,,25 < t ≤ 50,1 < t ≤ 2,0.23,,,,,,,,
4.6.1A Chemical Composition of 1/4Ni-1/8Mo Alloy Steels for Pressure Vessel Plates,ASTM A 302/A 302M-03,,,,> 50,> 2,0.25,,,,,,,,
4.6.1A Chemical Composition of 1/4Ni-1/8Mo Alloy Steels for Pressure Vessel Plates,EN 10028-2:2003,20MnMoNi4-5,1.6311,---,---,---,0.15-0.23,1.00-1.50,0.40,0.020,0.010,0.20,0.40-0.80,0.45-0.60,N 0.012; Cu 0.20; V 0.02
4.6.1A Chemical Composition of 1/4Ni-1/8Mo Alloy Steels for Pressure Vessel Plates,ASTM A 533/A 533M-93 (1999),Type B Class 2,---,K12539,---,---,0.25,1.15-1.50,0.15-0.40,0.035,0.035,---,0.40-0.70,0.45-0.60,---
4.6.1A Chemical Composition of 1/4Ni-1/8Mo Alloy Steels for Pressure Vessel Plates,JIS G 3120:1987,SQV 2 B,---,---,---,---,0.25,1.15-1.50,0.15-0.30,0.035,0.040,---,0.40-0.70,0.45-0.60,---
4.6.1A Chemical Composition of 1/4Ni-1/8Mo Alloy Steels for Pressure Vessel Plates,ASTM A 533/A 533M-93 (1999),Type B Class 3,---,K12539,---,---,0.25,1.15-1.50,0.15-0.40,0.035,0.035,---,0.40-0.70,0.45-0.60,---

File: extracted/cap4_4.6.2A_three_quarter_ni_half_mo_pv_plates.csv
Section,Standard Designation,"Grade, Class, Type, Symbol, or Name",Steel Number,UNS Number,"Section Thickness t, mm","t, in.",C,Mn,Si,P,S,Cr,Ni,Mo,Others
4.6.2A Chemical Composition of 3/4Ni-1/2Mo Alloy Steels for Pressure Vessel Plates,ASTM A 533/A 533M-93 (1999),"Type C, Class 1",---,K12554,---,---,0.25,1.15-1.50,0.15-0.40,0.035,0.035,---,0.70-1.00,0.45-0.60,---
4.6.2A Chemical Composition of 3/4Ni-1/2Mo Alloy Steels for Pressure Vessel Plates,JIS G 3119:1987,SBV 3,---,---,≤ 25,---,0.20,1.15-1.50,0.15-0.30,0.035,0.040,---,0.70-1.00,0.45-0.60,---
4.6.2A Chemical Composition of 3/4Ni-1/2Mo Alloy Steels for Pressure Vessel Plates,JIS G 3119:1987,,,,25 < t ≤ 50,---,0.23,1.15-1.50,0.15-0.30,0.035,0.040,---,0.70-1.00,0.45-0.60,---
4.6.2A Chemical Composition of 3/4Ni-1/2Mo Alloy Steels for Pressure Vessel Plates,JIS G 3119:1987,,,,50 < t ≤ 150,---,0.25,1.15-1.50,0.15-0.30,0.035,0.040,---,0.70-1.00,0.45-0.60,---
4.6.2A Chemical Composition of 3/4Ni-1/2Mo Alloy Steels for Pressure Vessel Plates,ASTM A 302/A 302M-03,D,---,K12054,≤ 25,≤ 1,0.20,1.15-1.50,0.15-0.40,0.035,0.035,---,0.70-1.00,0.45-0.60,---
4.6.2A Chemical Composition of 3/4Ni-1/2Mo Alloy Steels for Pressure Vessel Plates,ASTM A 302/A 302M-03,,,,25 < t ≤ 50,1 < t ≤ 2,0.23,1.15-1.50,0.15-0.40,0.035,0.035,---,0.70-1.00,0.45-0.60,---
4.6.2A Chemical Composition of 3/4Ni-1/2Mo Alloy Steels for Pressure Vessel Plates,ASTM A 302/A 302M-03,,,,> 50,> 2,0.25,1.15-1.50,0.15-0.40,0.035,0.035,---,0.70-1.00,0.45-0.60,---
4.6.2A Chemical Composition of 3/4Ni-1/2Mo Alloy Steels for Pressure Vessel Plates,JIS G 3120:1987,SQV 3 A,---,---,---,---,0.25,1.15-1.50,0.15-0.30,0.035,0.040,---,0.70-1.00,0.45-0.60,---
4.6.2A Chemical Composition of 3/4Ni-1/2Mo Alloy Steels for Pressure Vessel Plates,EN 10028-2:2003,15NiCuMoNb 5-6-4,1.6368,---,---,---,0.17,0.80-1.20,0.25-0.50,0.025,0.010,0.30,1.00-1.30,0.25-0.50,N 0.020; Cu 0.50-0.80; Nb 0.015-0.045
4.6.2A Chemical Composition of 3/4Ni-1/2Mo Alloy Steels for Pressure Vessel Plates,ASTM A 533/A 533M-93 (1999),"Type C, Class 2",---,K12554,---,---,0.25,1.15-1.50,0.15-0.40,0.035,0.035,---,0.70-1.00,0.45-0.60,---
4.6.2A Chemical Composition of 3/4Ni-1/2Mo Alloy Steels for Pressure Vessel Plates,JIS G 3120:1987,SQV 3 B,---,---,---,---,0.25,1.15-1.50,0.15-0.30,0.035,0.040,---,0.70-1.00,0.45-0.60,---
4.6.2A Chemical Composition of 3/4Ni-1/2Mo Alloy Steels for Pressure Vessel Plates,ASTM A 533/A 533M-93 (1999),"Type C, Class 3",---,K12554,---,---,0.25,1.15-1.50,0.15-0.40,0.035,0.035,---,0.70-1.00,0.45-0.60,---

File: extracted/cap4_4.7A_ferritic_martensitic_ss_pv_plates.csv
Section,Standard Designation,"Grade, Class, Type, Symbol or Name",Steel Number,UNS Number,"Section Thickness t, mm","t, in.",C,Mn,Si,P,S,Cr,Ni,Mo,Others
4.7A Chemical Composition of Ferritic and Martensitic Stainless Steels for Pressure Vessel Plates,ASTM A 240/A 240M-03c,405,---,S40500,---,---,0.08,1.00,1.00,0.040,0.030,11.5-14.5,0.60,---,Al 0.10-0.30
4.7A Chemical Composition of Ferritic and Martensitic Stainless Steels for Pressure Vessel Plates,EN 10028-7:2000,X2CrNi12,1.4003,---,---,---,0.030,1.50,1.00,0.040,0.015,10.50-12.50,0.30-1.00,---,N 0.030
4.7A Chemical Composition of Ferritic and Martensitic Stainless Steels for Pressure Vessel Plates,ASTM A 240/A 240M-03c,---,---,S40975,---,---,0.030,1.00,1.00,0.040,0.030,10.5-11.7,0.50-1.00,---,N 0.030; Ti 6 x (C+N) to 0.75
4.7A Chemical Composition of Ferritic and Martensitic Stainless Steels for Pressure Vessel Plates,EN 10028-7:2000,X6CrNiTi12,1.4516,---,---,---,0.08,1.50,0.70,0.040,0.015,10.50-12.50,0.50-1.50,---,Ti 0.05-0.35
4.7A Chemical Composition of Ferritic and Martensitic Stainless Steels for Pressure Vessel Plates,ASTM A 240/A 240M-03c,---,---,S41500,---,---,0.05,0.50-1.00,0.60,0.030,0.030,11.5-14.0,3.5-5.5,0.50-1.00,---
4.7A Chemical Composition of Ferritic and Martensitic Stainless Steels for Pressure Vessel Plates,EN 10028-7:2000,X3CrNiMo13-4,1.4313,---,---,---,0.05,1.50,0.70,0.040,0.015,12.00-14.00,3.50-4.50,0.30-0.70,N 0.020
4.7A Chemical Composition of Ferritic and Martensitic Stainless Steels for Pressure Vessel Plates,ASTM A 240/A 240M-03c,439,---,S43035,---,---,0.030,1.00,1.00,0.040,0.030,17.0-19.0,0.50,---,Ti [0.20+4(C+N)] to 1.10 N 0.030; Al 0.15
4.7A Chemical Composition of Ferritic and Martensitic Stainless Steels for Pressure Vessel Plates,EN 10028-7:2000,X3CrTi17,1.4510,---,---,---,0.05,1.00,1.00,0.040,0.015,16.00-18.00,---,---,Ti [4 x (C+N)+0.15] to 0.80
4.7A Chemical Composition of Ferritic and Martensitic Stainless Steels for Pressure Vessel Plates,ASTM A 240/A 240M-03c,---,---,S43932,---,---,0.030,1.00,1.00,0.040,0.030,17.0-19.0,0.50,---,(Ti+Cb) [0.20+4(C+N)] to 0.75 N 0.030; Al 0.15
4.7A Chemical Composition of Ferritic and Martensitic Stainless Steels for Pressure Vessel Plates,ASTM A 240/A 240M-03c,---,---,S43940,---,---,0.030,1.00,1.00,0.040,0.015,17.5-18.5,---,---,Ti 0.10-0.60; Cb [0.30+(3 x C)] min
4.7A Chemical Composition of Ferritic and Martensitic Stainless Steels for Pressure Vessel Plates,EN 10028-7:2000,X2CrTiNb18,1.4509,---,---,---,0.030,1.00,1.00,0.040,0.015,17.50-18.50,---,---,Ti 0.10-0.60; Nb [3 x C+0.30] to 1.00
4.7A Chemical Composition of Ferritic and Martensitic Stainless Steels for Pressure Vessel Plates,ASTM A 240/A 240M-03c,444,---,S44400,---,---,0.025,1.00,1.00,0.040,0.030,17.5-19.5,1.00,1.75-2.50,(Ti+Cb) [0.20+4(C+N)] to 0.80; N 0.035
4.7A Chemical Composition of Ferritic and Martensitic Stainless Steels for Pressure Vessel Plates,EN 10028-7:2000,X2CrMoTi18-2,1.4521,---,---,---,0.025,1.00,1.00,0.040,0.015,17.00-20.00,---,1.80-2.50,Ti [4 x (C+N)+0.15] to 0.80; N 0.030

File: extracted/cap4_4.8A_austenitic_ss_pv_plates.csv
Section,Standard Designation,"Grade, Class, Type, Symbol or Name",Steel Number,UNS Number,"Section Thickness t, mm","t, in.",C,Mn,Si,P,S,Cr,Ni,Mo,Others
4.8A Chemical Composition of Austenitic Stainless Steels for Pressure Vessel Plates,ASTM A 240/A 240M-03c,301LN,---,S30153,---,---,0.03,2.00,1.00,0.045,0.030,16.0-18.0,6.0-8.0,---,N 0.07-0.20
4.8A Chemical Composition of Austenitic Stainless Steels for Pressure Vessel Plates,EN 10028-7:2000,X2CrNiN18-7,1.4318,---,---,---,0.030,2.00,1.00,0.045,0.015,16.50-18.50,6.00-8.00,---,N 0.10-0.20
4.8A Chemical Composition of Austenitic Stainless Steels for Pressure Vessel Plates,ASTM A 240/A 240M-03c,304,---,S30400,---,---,0.08,2.00,0.75,0.045,0.030,18.0-20.0,8.0-10.5,---,N 0.10
4.8A Chemical Composition of Austenitic Stainless Steels for Pressure Vessel Plates,EN 10028-7:2000,X5CrNi18-10,1.4301,---,---,---,0.07,2.00,1.00,0.045,0.015,17.00-19.50,8.00-10.50,---,N 0.11
4.8A Chemical Composition of Austenitic Stainless Steels for Pressure Vessel Plates,ISO 9328-5:1991,X 5 CrNi 18 9,---,---,---,---,0.07,2.00,1.00,0.045,0.030,17.00-19.00,8.00-11.00,---,---
4.8A Chemical Composition of Austenitic Stainless Steels for Pressure Vessel Plates,ASTM A 240/A 240M-03c,304H,---,S30409,---,---,0.04-0.10,2.00,0.75,0.045,0.030,18.0-20.0,8.0-10.5,---,---
4.8A Chemical Composition of Austenitic Stainless Steels for Pressure Vessel Plates,EN 10028-7:2000,X6CrNi18-10,1.4948,---,---,---,0.04-0.08,2.00,1.00,0.035,0.015,17.00-19.00,8.00-11.00,---,N 0.11
4.8A Chemical Composition of Austenitic Stainless Steels for Pressure Vessel Plates,ISO 9328-5:1991,X 7 CrNi 18 9,---,---,---,---,0.04-0.10,2.00,1.00,0.045,0.030,17.00-19.00,8.00-11.00,---,---
4.8A Chemical Composition of Austenitic Stainless Steels for Pressure Vessel Plates,ASTM A 240/A 240M-03c,304L,---,S30403,---,---,0.030,2.00,0.75,0.045,0.030,18.0-20.0,8.0-12.0,---,N 0.10
4.8A Chemical Composition of Austenitic Stainless Steels for Pressure Vessel Plates,EN 10028-7:2000,X2CrNiN18-9,1.4307,---,---,---,0.030,2.00,1.00,0.045,0.015,17.50-19.50,8.00-10.00,---,N 0.11
4.8A Chemical Composition of Austenitic Stainless Steels for Pressure Vessel Plates,EN 10028-7:2000,X2CrNi19-11,1.4306,---,---,---,0.030,2.00,1.00,0.045,0.015,18.00-20.00,10.00-12.00,---,N 0.11
4.8A Chemical Composition of Austenitic Stainless Steels for Pressure Vessel Plates,ISO 9328-5:1991,X 2 CrNi 18 10,---,---,---,---,0.030,2.00,1.00,0.045,0.030,17.00-19.00,9.00-12.00,---,---
4.8A Chemical Composition of Austenitic Stainless Steels for Pressure Vessel Plates,ASTM A 240/A 240M-03c,304N,---,S30451,---,---,0.08,2.00,0.75,0.045,0.030,18.0-20.0,8.0-10.5,---,N 0.10-0.16
4.8A Chemical Composition of Austenitic Stainless Steels for Pressure Vessel Plates,EN 10028-7:2000,X5CrNiN19-9,1.4315,---,---,---,0.06,2.00,1.00,0.045,0.015,18.00-20.00,8.00-11.00,---,N 0.12-0.22
4.8A Chemical Composition of Austenitic Stainless Steels for Pressure Vessel Plates,ASTM A 240/A 240M-03c,304LN,---,S30453,---,---,0.030,2.00,0.75,0.045,0.030,18.0-20.0,8.0-12.0,---,N 0.10-0.16
4.8A Chemical Composition of Austenitic Stainless Steels for Pressure Vessel Plates,EN 10028-7:2000,X2CrNiN18-10,1.4311,---,---,---,0.030,2.00,1.00,0.045,0.015,17.00-19.50,8.50-11.50,---,N 0.12-0.22
4.8A Chemical Composition of Austenitic Stainless Steels for Pressure Vessel Plates,ISO 9328-5:1991,X 2 CrNiN 18 10,---,---,---,---,0.030,2.00,1.00,0.045,0.030,17.00-19.00,8.50-11.50,---,N 0.12-0.22
4.8A Chemical Composition of Austenitic Stainless Steels for Pressure Vessel Plates,ASTM A 240/A 240M-03c,309H,---,S30909,---,---,0.04-0.10,2.00,0.75,0.045,0.030,22.0-24.0,12.0-15.0,---,---
4.8A Chemical Composition of Austenitic Stainless Steels for Pressure Vessel Plates,EN 10028-7:2000,X6CrNi23-13,1.4950,---,---,---,0.04-0.08,2.00,0.70,0.035,0.015,22.00-24.00,12.00-15.00,---,N 0.11
4.8A Chemical Composition of Austenitic Stainless Steels for Pressure Vessel Plates,ASTM A 240/A 240M-03c,310H,---,S31009,---,---,0.04-0.10,2.00,0.75,0.045,0.030,24.0-26.0,19.0-22.0,---,---
4.8A Chemical Composition of Austenitic Stainless Steels for Pressure Vessel Plates,EN 10028-7:2000,X6CrNi25-20,1.4951,---,---,---,0.04-0.08,2.00,0.70,0.035,0.015,24.00-26.00,19.00-22.00,---,N 0.11
4.8A Chemical Composition of Austenitic Stainless Steels for Pressure Vessel Plates,ASTM A 240/A 240M-03c,316,---,S31600,---,---,0.08,2.00,0.75,0.045,0.030,16.0-18.0,10.0-14.0,2.00-3.00,N 0.10
4.8A Chemical Composition of Austenitic Stainless Steels for Pressure Vessel Plates,EN 10028-7:2000,X5CrNiMo17-12-2,1.4401,---,---,---,0.07,2.00,1.00,0.045,0.015,16.50-18.50,10.00-13.00,2.00-2.50,N 0.11
4.8A Chemical Composition of Austenitic Stainless Steels for Pressure Vessel Plates,EN 10028-7:2000,X3CrNiMo17-13-3,1.4436,---,---,---,0.05,2.00,1.00,0.045,0.015,16.50-18.50,10.50-13.00,2.50-3.00,N 0.11
4.8A Chemical Composition of Austenitic Stainless Steels for Pressure Vessel Plates,ISO 9328-5:1991,X 5 CrNiMo 17 12,---,---,---,---,0.07,2.00,1.00,0.045,0.030,16.50-18.50,10.50-13.50,2.00-2.50,---
4.8A Chemical Composition of Austenitic Stainless Steels for Pressure Vessel Plates,ISO 9328-5:1991,X 5 CrNiMo 17 13,---,---,---,---,0.07,2.00,1.00,0.045,0.030,16.50-18.50,11.00-14.00,2.50-3.00,---
4.8A Chemical Composition of Austenitic Stainless Steels for Pressure Vessel Plates,ASTM A 240/A 240M-03c,316L,---,S31603,---,---,0.030,2.00,0.75,0.045,0.030,16.0-18.0,10.0-14.0,2.00-3.00,N 0.10
4.8A Chemical Composition of Austenitic Stainless Steels for Pressure Vessel Plates,EN 10028-7:2000,X2CrNiMo17-12-2,1.4404,---,---,---,0.030,2.00,1.00,0.045,0.015,16.50-18.50,10.00-13.00,2.00-2.50,N 0.11
4.8A Chemical Composition of Austenitic Stainless Steels for Pressure Vessel Plates,EN 10028-7:2000,X2CrNiMo17-12-3,1.4432,---,---,---,0.030,2.00,1.00,0.045,0.015,16.50-18.50,10.50-13.00,2.50-3.00,N 0.11
4.8A Chemical Composition of Austenitic Stainless Steels for Pressure Vessel Plates,EN 10028-7:2000,X2CrNiMo18-14-3,1.4435,---,---,---,0.030,2.00,1.00,0.045,0.015,17.00-19.00,12.50-15.00,2.50-3.00,N 0.11
4.8A Chemical Composition of Austenitic Stainless Steels for Pressure Vessel Plates,ISO 9328-5:1991,X 2 CrNiMo 17 12,---,---,---,---,0.030,2.00,1.00,0.045,0.030,16.50-18.50,11.00-14.00,2.00-2.50,---
4.8A Chemical Composition of Austenitic Stainless Steels for Pressure Vessel Plates,ISO 9328-5:1991,X 2 CrNiMo 17 13,---,---,---,---,0.030,2.00,1.00,0.045,0.030,16.50-18.50,11.50-14.50,2.50-3.00,---
4.8A Chemical Composition of Austenitic Stainless Steels for Pressure Vessel Plates,ASTM A 240/A 240M-03c,316H,---,S31609,---,---,0.04-0.10,2.00,0.75,0.045,0.030,16.0-18.0,10.0-14.0,2.00-3.00,---
4.8A Chemical Composition of Austenitic Stainless Steels for Pressure Vessel Plates,ISO 9328-5:1991,X 7 CrNiMo 17 12,---,---,---,---,0.04-0.10,2.00,1.00,0.045,0.030,16.50-18.50,10.50-13.50,2.00-2.50,---
4.8A Chemical Composition of Austenitic Stainless Steels for Pressure Vessel Plates,ASTM A 240/A 240M-03c,316Ti,---,S31635,---,---,0.08,2.00,0.75,0.045,0.030,16.0-18.0,10.0-14.0,2.00-3.00,"Ti 5 x (C+N) min, 0.70 max; N 0.10;"
4.8A Chemical Composition of Austenitic Stainless Steels for Pressure Vessel Plates,EN 10028-7:2000,X6CrNiMoTi17-12-2,1.4571,---,---,---,0.08,2.00,1.00,0.045,0.015,16.50-18.50,10.50-13.50,2.00-2.50,Ti 5 x C - 0.70
4.8A Chemical Composition of Austenitic Stainless Steels for Pressure Vessel Plates,ISO 9328-5:1991,X 6 CrNiMoTi 17 12,---,---,---,---,0.08,2.00,1.00,0.045,0.030,16.50-18.50,11.00-14.00,2.00-2.50,Ti 5 X C to 0.80
4.8A Chemical Composition of Austenitic Stainless Steels for Pressure Vessel Plates,ASTM A 240/A 240M-03c,316Cb,---,S31640,---,---,0.08,2.00,0.75,0.045,0.030,16.0-18.0,10.0-14.0,2.00-3.00,Cb 10 x C to 1.10; N 0.10
4.8A Chemical Composition of Austenitic Stainless Steels for Pressure Vessel Plates,EN 10028-7:2000,X6CrNiMoNb17-12-2,1.4580,---,---,---,0.08,2.00,1.00,0.045,0.015,16.50-18.50,10.50-13.50,2.00-2.50,Nb 10 x C to 1.00
4.8A Chemical Composition of Austenitic Stainless Steels for Pressure Vessel Plates,ISO 9328-5:1991,X 6 CrNiMoNb 17 12,---,---,---,---,0.08,2.00,1.00,0.045,0.030,16.50-18.50,11.00-14.00,2.00-2.50,Nb 10 x C to 1.00
4.8A Chemical Composition of Austenitic Stainless Steels for Pressure Vessel Plates,ASTM A 240/A 240M-03c,316LN,---,S31653,---,---,0.030,2.00,0.75,0.045,0.030,16.0-18.0,10.0-14.0,2.00-3.00,N 0.10-0.16
4.8A Chemical Composition of Austenitic Stainless Steels for Pressure Vessel Plates,EN 10028-7:2000,X2CrNiMoN17-11-2,1.4406,---,---,---,0.030,2.00,1.00,0.045,0.015,16.50-18.50,10.00-12.00,2.00-2.50,N 0.12-0.22
4.8A Chemical Composition of Austenitic Stainless Steels for Pressure Vessel Plates,EN 10028-7:2000,X2CrNiMoN17-13-3,1.4429,---,---,---,0.030,2.00,1.00,0.045,0.015,16.50-18.50,11.00-14.00,2.50-3.00,N 0.12-0.22
4.8A Chemical Composition of Austenitic Stainless Steels for Pressure Vessel Plates,ISO 9328-5:1991,X 2 CrNiMoN 17 12,---,---,---,---,0.030,2.00,1.00,0.045,0.030,16.50-18.50,10.50-13.50,2.00-2.50,N 0.12-0.22
4.8A Chemical Composition of Austenitic Stainless Steels for Pressure Vessel Plates,ISO 9328-5:1991,X 2 CrNiMoN 17 13,---,---,---,---,0.030,2.00,1.00,0.045,0.030,16.50-18.50,11.50-14.50,2.50-3.00,N 0.12-0.22
4.8A Chemical Composition of Austenitic Stainless Steels for Pressure Vessel Plates,ASTM A 240/A 240M-03c,317L,---,S31703,---,---,0.030,2.00,0.75,0.045,0.030,18.0-20.0,11.0-15.0,3.0-4.0,N 0.10
4.8A Chemical Composition of Austenitic Stainless Steels for Pressure Vessel Plates,EN 10028-7:2000,X2CrNiMo18-15-4,1.4438,---,---,---,0.030,2.00,1.00,0.045,0.015,17.50-19.50,13.00-16.00,3.00-4.00,N 0.11
4.8A Chemical Composition of Austenitic Stainless Steels for Pressure Vessel Plates,ISO 9328-5:1991,X 3 CrNiMo 18 16 4,---,---,---,---,0.030,2.00,1.00,0.045,0.030,17.50-19.50,14.00-17.00,3.00-4.00,---
4.8A Chemical Composition of Austenitic Stainless Steels for Pressure Vessel Plates,ASTM A 240/A 240M-03c,317LN,---,S31753,---,---,0.030,2.00,0.75,0.045,0.030,18.0-20.0,11.0-15.0,3.0-4.0,N 0.10-0.22
4.8A Chemical Composition of Austenitic Stainless Steels for Pressure Vessel Plates,EN 10028-7:2000,X2CrNiMoN18-12-4,1.4434,---,---,---,0.030,2.00,1.00,0.045,0.015,16.50-19.50,10.50-14.00,3.00-4.00,N 0.10-0.20
4.8A Chemical Composition of Austenitic Stainless Steels for Pressure Vessel Plates,ASTM A 240/A 240M-03c,317LMN,---,S31726,---,---,0.030,2.00,0.75,0.045,0.030,17.0-20.0,13.5-17.5,4.0-5.0,N 0.10-0.20
4.8A Chemical Composition of Austenitic Stainless Steels for Pressure Vessel Plates,EN 10028-7:2000,X2CrNiMoN17-13-5,1.4439,---,---,---,0.030,2.00,1.00,0.045,0.015,16.50-18.50,12.50-14.50,4.00-5.00,N 0.12-0.22
4.8A Chemical Composition of Austenitic Stainless Steels for Pressure Vessel Plates,ISO 9328-5:1991,X 2 CrNiMoN 17 13 5,---,---,---,---,0.030,2.00,1.00,0.045,0.025,16.50-18.50,12.50-14.50,4.00-5.00,N 0.12-0.22
4.8A Chemical Composition of Austenitic Stainless Steels for Pressure Vessel Plates,ASTM A 240/A 240M-03c,321,---,S32100,---,---,0.08,2.00,0.75,0.045,0.030,17.0-19.0,9.0-12.0,---,Ti 5 x (C+N) to 0.70; N 0.10
4.8A Chemical Composition of Austenitic Stainless Steels for Pressure Vessel Plates,EN 10028-7:2000,X6CrNiTi18-10,1.4541,---,---,---,0.08,2.00,1.00,0.045,0.015,17.00-19.00,9.00-12.00,---,Ti 5 x C to 0.70
4.8A Chemical Composition of Austenitic Stainless Steels for Pressure Vessel Plates,ISO 9328-5:1991,X 6 CrNiTi 18 10,---,---,---,---,0.08,2.00,1.00,0.045,0.030,17.00-19.00,9.00-12.00,---,Ti 5 x C to 0.80
4.8A Chemical Composition of Austenitic Stainless Steels for Pressure Vessel Plates,ASTM A 240/A 240M-03c,321H,---,S32109,---,---,0.04-0.10,2.00,0.75,0.045,0.030,17.0-19.0,9.0-12.0,---,Ti 4 x (C+N) to 0.70
4.8A Chemical Composition of Austenitic Stainless Steels for Pressure Vessel Plates,EN 10028-7:2000,X6CrNiTiB18-10,1.4941,---,---,---,0.04-0.08,2.00,1.00,0.035,0.015,17.00-19.00,9.00-12.00,---,Ti 5 x C to 0.80; B 0.0015-0.0050
4.8A Chemical Composition of Austenitic Stainless Steels for Pressure Vessel Plates,ISO 9328-5:1991,X 7 CrNiTi 18 10,---,---,---,---,0.04-0.10,2.00,1.00,0.045,0.030,17.00-19.00,9.00-12.00,---,Ti 5 x C to 0.80
4.8A Chemical Composition of Austenitic Stainless Steels for Pressure Vessel Plates,ASTM A 240/A 240M-03c,347,---,S34700,---,---,0.08,2.00,0.75,0.045,0.030,17.0-19.0,9.0-13.0,---,Cb 10 x C to 1.00
4.8A Chemical Composition of Austenitic Stainless Steels for Pressure Vessel Plates,EN 10028-7:2000,X6CrNiNb18-10,1.4550,---,---,---,0.08,2.00,1.00,0.045,0.015,17.00-19.00,9.00-12.00,---,Nb 10 x C to 1.00
4.8A Chemical Composition of Austenitic Stainless Steels for Pressure Vessel Plates,ISO 9328-5:1991,X 6 CrNiNb 18 10,---,---,---,---,0.08,2.00,1.00,0.045,0.030,17.00-19.00,9.00-12.00,---,Nb 10 x C to 1.00
4.8A Chemical Composition of Austenitic Stainless Steels for Pressure Vessel Plates,ASTM A 240/A 240M-03c,347H,---,S34709,---,---,0.04-0.10,2.00,0.75,0.045,0.030,17.0-19.0,9.0-13.0,---,Cb 8 x C to 1.00
4.8A Chemical Composition of Austenitic Stainless Steels for Pressure Vessel Plates,EN 10028-7:2000,X8CrNiNb16-13,1.4961,---,---,---,0.04-0.10,1.50,0.30-0.60,0.035,0.015,15.00-17.00,12.00-14.00,---,Nb 10 x C to 1.20
4.8A Chemical Composition of Austenitic Stainless Steels for Pressure Vessel Plates,ISO 9328-5:1991,X 7 CrNiNb 18 10,---,---,---,---,0.04-0.10,2.00,1.00,0.045,0.030,17.00-19.00,9.00-12.00,---,Nb 10 x C to 1.20
4.8A Chemical Composition of Austenitic Stainless Steels for Pressure Vessel Plates,ASTM A 240/A 240M-03c,904L,---,N08904,---,---,0.020,2.00,1.00,0.045,0.035,19.0-23.0,23.0-28.0,4.0-5.0,Cu 1.0-2.0; N 0.10
4.8A Chemical Composition of Austenitic Stainless Steels for Pressure Vessel Plates,EN 10028-7:2000,X1NiCrMoCu25-20-5,1.4539,---,---,---,0.020,2.00,0.70,0.030,0.010,19.00-21.00,24.00-26.00,4.00-5.00,Cu 1.20-2.00; N 0.15
4.8A Chemical Composition of Austenitic Stainless Steels for Pressure Vessel Plates,ISO 9328-5:1991,X 2 NiCrMoCu 25 20 5,---,---,---,---,0.025,2.00,1.00,0.035,0.025,19.00-22.00,24.00-27.00,4.00-5.00,Cu 1.00-2.00
4.8A Chemical Composition of Austenitic Stainless Steels for Pressure Vessel Plates,ASTM A 240/A 240M-03c,---,---,N08926,---,---,0.020,2.00,0.50,0.030,0.010,19.0-21.0,24.0-26.0,6.0-7.0,Cu 0.5-1.5; N 0.15-0.25
4.8A Chemical Composition of Austenitic Stainless Steels for Pressure Vessel Plates,EN 10028-7:2000,X1NiCrMoCuN25-20-7,1.4529,---,---,---,0.020,1.00,0.50,0.030,0.010,19.00-21.00,24.00-26.00,6.00-7.00,Cu 0.50-1.50; N 0.15-0.25
4.8A Chemical Composition of Austenitic Stainless Steels for Pressure Vessel Plates,ASTM A 240/A 240M-03c,---,---,S31277,---,---,0.020,3.00,0.50,0.030,0.010,20.5-23.0,26.0-28.0,6.5-8.0,Cu 0.50-1.50; N 0.30-0.40
4.8A Chemical Composition of Austenitic Stainless Steels for Pressure Vessel Plates,ASTM A 240/A 240M-03c,800,---,N08800,---,---,0.10,1.50,1.00,0.045,0.015,19.0-23.0,30.0-35.0,---,Cu 0.75; Ti 0.15-0.60 Al 0.15-0.60; Fe 39.5 min;
4.8A Chemical Composition of Austenitic Stainless Steels for Pressure Vessel Plates,ISO 9328-5:1991,X 7 NiCrAlTi 32 21 TQ1,---,---,---,---,0.10,2.00,1.00,0.030,0.020,19.00-23.00,30.00-35.00,---,Cu 0.75; Ti 0.15-0.60; Al 0.15-0.60
4.8A Chemical Composition of Austenitic Stainless Steels for Pressure Vessel Plates,ISO 9328-5:1991,X 7 NiCrAlTi 32 21 TQ2,,,,,,,,,,,,,
4.8A Chemical Composition of Austenitic Stainless Steels for Pressure Vessel Plates,ASTM A 240/A 240M-03c,800H,---,N08810,---,---,0.05-0.10,1.50,1.00,0.045,0.015,19.0-23.0,30.0-35.0,---,Cu 0.75; Ti 0.15-0.60; Al 0.15-0.60; Fe 39.5 min
4.8A Chemical Composition of Austenitic Stainless Steels for Pressure Vessel Plates,ASTM A 240/A 240M-03c,---,---,N08811,---,---,0.06-0.10,1.50,1.00,0.040,0.015,19.0-23.0,30.0-35.0,---,Cu 0.75; Ti 0.15-0.60; Al 0.15-0.60; Fe 39.5 min
4.8A Chemical Composition of Austenitic Stainless Steels for Pressure Vessel Plates,EN 10028-7:2000,X8NiCrAlTi32-21,1.4959,---,---,---,0.05-0.10,1.50,0.70,0.015,0.010,19.00-22.00,30.00-34.00,---,Cu 0.50; Ti 0.25-0.65;N 0.030; Al 0.25-0.65; Co 0.50; Ni+Co 30.00-34.00
4.8A Chemical Composition of Austenitic Stainless Steels for Pressure Vessel Plates,ISO 9328-5:1991,X 8 NiCrAlTi 32 21 TQ1,---,---,---,---,0.05-0.10,2.00,1.00,0.030,0.020,19.00-23.00,30.00-35.00,---,Cu 0.75; Ti 0.15-0.60; Al 0.15-0.60
4.8A Chemical Composition of Austenitic Stainless Steels for Pressure Vessel Plates,ISO 9328-5:1991,X 8 NiCrAlTi 32 21 TQ2,,,,,,,,,,,,,
