Repository: FlaviodeMorais/PMI

File: extracted/cap4_4.9A_duplex_ss_pv_plates.csv
Section,Standard Designation,"Grade, Class, Type, Symbol or Name",Steel Number,UNS Number,"Section Thickness t, mm","t, in.",C,Mn,Si,P,S,Cr,Ni,Mo,Others
4.9A Chemical Composition of Duplex (Ferritic-Austenitic) Stainless Steels for Pressure Vessel Plates,ASTM A 240/A 240M-03c,2205,---,S32205,---,---,0.030,2.00,1.00,0.030,0.020,22.0-23.0,4.5-6.5,3.0-3.5,N 0.14-0.20
4.9A Chemical Composition of Duplex (Ferritic-Austenitic) Stainless Steels for Pressure Vessel Plates,EN 10028-7:2000,X2CrNiMoN22-5-3,1.4462,---,---,---,0.030,2.00,1.00,0.035,0.015,21.00-23.00,4.50-6.50,2.50-3.50,N 0.10-0.22
4.9A Chemical Composition of Duplex (Ferritic-Austenitic) Stainless Steels for Pressure Vessel Plates,ASTM A 240/A 240M-03c,2304,---,S32304,---,---,0.030,2.50,1.00,0.040,0.030,21.5-24.5,3.0-5.5,0.05-0.60,N 0.05-0.20; Cu 0.05-0.60
4.9A Chemical Composition of Duplex (Ferritic-Austenitic) Stainless Steels for Pressure Vessel Plates,EN 10028-7:2000,X2CrNiN23-4,1.4362,---,---,---,0.030,2.00,1.00,0.035,0.015,22.00-24.00,3.50-5.50,0.10-0.60,N 0.05-0.20; Cu 0.10-0.60
4.9A Chemical Composition of Duplex (Ferritic-Austenitic) Stainless Steels for Pressure Vessel Plates,ASTM A 240/A 240M-03c,---,---,S32520,---,---,0.030,1.50,0.80,0.035,0.020,24.0-26.0,5.5-8.0,3.0-4.0,N 0.20-0.35; Cu 0.50-2.00
4.9A Chemical Composition of Duplex (Ferritic-Austenitic) Stainless Steels for Pressure Vessel Plates,EN 10028-7:2000,X2CrNiMoCuN25-6-3,1.4507,---,---,---,0.030,2.00,0.70,0.035,0.015,24.00-26.00,5.50-7.50,2.70-4.00,N 0.15-0.30; Cu 1.00-2.50
4.9A Chemical Composition of Duplex (Ferritic-Austenitic) Stainless Steels for Pressure Vessel Plates,ASTM A 240/A 240M-03c,2507,---,S32750,---,---,0.030,1.20,0.80,0.035,0.020,24.0-26.0,6.0-8.0,3.0-5.0,N 0.24-0.32; Cu 0.50
4.9A Chemical Composition of Duplex (Ferritic-Austenitic) Stainless Steels for Pressure Vessel Plates,EN 10028-7:2000,X2CrNiMoN25-7-4,1.4410,---,---,---,0.030,2.00,1.00,0.035,0.015,24.00-26.00,6.00-8.00,3.00-4.50,N 0.20-0.35
4.9A Chemical Composition of Duplex (Ferritic-Austenitic) Stainless Steels for Pressure Vessel Plates,ASTM A 240/A 240M-03c,---,---,S32760,---,---,0.030,1.00,1.00,0.030,0.010,24.0-26.0,6.0-8.0,3.0-4.0,N 0.20-0.30; Cu 0.50-1.00; W 0.50-1.00
4.9A Chemical Composition of Duplex (Ferritic-Austenitic) Stainless Steels for Pressure Vessel Plates,EN 10028-7:2000,X2CrNiMoCuWN25-7-4,1.4501,---,---,---,0.030,1.00,1.00,0.035,0.015,24.00-26.00,6.00-8.00,3.00-4.00,N 0.20-0.30; Cu 0.50-1.00; W 0.50-1.00

File: extracted/cap5_5.10.1B_line_pipe_no_notch.csv
Section,Standard Designation,"Grade, Class, Type, Symbol or Name",Steel Number,UNS Number,C,Mn,Si,P,S,Cr,Ni,Mo,Others
5.10.1B Chemical Composition of Line Pipe Steels Without Notch Toughness Requirements,API 5L-2004,"A25, Class I, PSL 1 seamless",---,---,0.21,0.60,---,0.030,0.030,---,---,---,---
5.10.1B Chemical Composition of Line Pipe Steels Without Notch Toughness Requirements,API 5L-2004,"A25, Class II, PSL 1 seamless",---,---,0.21,0.60,---,0.045-0.080,0.030,---,---,---,---
5.10.1B Chemical Composition of Line Pipe Steels Without Notch Toughness Requirements,API 5L-2004,"A25, Class I, PSL 1 welded",---,---,0.21,0.60,---,0.030,0.030,---,---,---,---
5.10.1B Chemical Composition of Line Pipe Steels Without Notch Toughness Requirements,API 5L-2004,"A25, Class II, PSL 1 welded",---,---,0.21,0.60,---,0.045-0.080,0.030,---,---,---,---
5.10.1B Chemical Composition of Line Pipe Steels Without Notch Toughness Requirements,ISO 3183-1:1996,"L175, Class I S/NE/CE*",---,---,0.21,0.30-0.60,---,0.030,0.030,---,---,---,see standard
5.10.1B Chemical Composition of Line Pipe Steels Without Notch Toughness Requirements,ISO 3183-1:1996,"L175, Class II S/NE/CE*",---,---,0.21,0.30-0.60,---,0.045-0.080,0.030,---,---,---,see standard
5.10.1B Chemical Composition of Line Pipe Steels Without Notch Toughness Requirements,ISO 3183-1:1996,"L175, Class I W/EW/CW*",---,---,0.21,0.30-0.60,---,0.030,0.030,---,---,---,see standard
5.10.1B Chemical Composition of Line Pipe Steels Without Notch Toughness Requirements,ISO 3183-1:1996,"L175, Class II W/EW/CW*",---,---,0.21,0.30-0.60,---,0.045-0.080,0.030,---,---,---,see standard
5.10.1B Chemical Composition of Line Pipe Steels Without Notch Toughness Requirements,API 5L-2004,"A, PSL 1 seamless",---,---,0.22,0.90,---,0.030,0.030,---,---,---,---
5.10.1B Chemical Composition of Line Pipe Steels Without Notch Toughness Requirements,API 5L-2004,"A, PSL 1 welded",---,---,0.22,0.90,---,0.030,0.030,---,---,---,---
5.10.1B Chemical Composition of Line Pipe Steels Without Notch Toughness Requirements,EN 10208-1:1997,L210GA,1.0319,---,0.21,0.90,0.40,0.030,0.030,---,---,---,AL 0.015-0.060; Nb+V+Ti 0.15
5.10.1B Chemical Composition of Line Pipe Steels Without Notch Toughness Requirements,ISO 3183-1:1996,L210 S/NE/CE*,---,---,0.22,0.90,---,0.030,0.030,---,---,---,see standard
5.10.1B Chemical Composition of Line Pipe Steels Without Notch Toughness Requirements,ISO 3183-1:1996,L210 W/NE/CE*,---,---,0.21,0.90,---,0.030,0.030,---,---,---,see standard
5.10.1B Chemical Composition of Line Pipe Steels Without Notch Toughness Requirements,API 5L-2004,"B, PSL 1 seamless",---,---,0.28,1.20,---,0.030,0.030,---,---,---,Cb+V 0.03; Ti 0.04; Cb+V+Ti 0.15
5.10.1B Chemical Composition of Line Pipe Steels Without Notch Toughness Requirements,API 5L-2004,"B, PSL 1 welded",---,---,0.26,1.20,---,0.030,0.030,---,---,---,Cb+V 0.03; Ti 0.04; Cb+V+Ti 0.15
5.10.1B Chemical Composition of Line Pipe Steels Without Notch Toughness Requirements,CSA Z245.1-2002,241 - Category I,---,---,0.26,2.00,0.50,0.030,0.035,---,---,---,Nb 0.11; Ti 0.11; V 0.11; B 0.001 CE 0.40 (see standard)
5.10.1B Chemical Composition of Line Pipe Steels Without Notch Toughness Requirements,EN 10208-1:1997,L245GA,1.0459,---,0.20,1.15,0.40,0.030,0.030,---,---,---,AL 0.015-0.060; Nb+V+Ti 0.15
5.10.1B Chemical Composition of Line Pipe Steels Without Notch Toughness Requirements,ISO 3183-1:1996,L245 S/NE/CE*,---,---,0.27,1.15,---,0.030,0.030,---,---,---,see standard
5.10.1B Chemical Composition of Line Pipe Steels Without Notch Toughness Requirements,ISO 3183-1:1996,L245 W/NE/CE*,---,---,0.26,1.15,---,0.030,0.030,---,---,---,see standard
5.10.1B Chemical Composition of Line Pipe Steels Without Notch Toughness Requirements,API 5L-2004,"X 42, PSL 1 seamless",---,---,0.28,1.30,---,0.030,0.030,---,---,---,Ti 0.04; Cb+V+Ti 0.15
5.10.1B Chemical Composition of Line Pipe Steels Without Notch Toughness Requirements,API 5L-2004,"X 42, PSL 1 welded",---,---,0.26,1.30,---,0.030,0.030,---,---,---,Ti 0.04; Cb+V+Ti 0.15
5.10.1B Chemical Composition of Line Pipe Steels Without Notch Toughness Requirements,CSA Z245.1-2002,290 - Category I,---,---,0.26,2.00,0.50,0.030,0.035,---,---,---,Nb 0.11; Ti 0.11; V 0.11; B 0.001 CE 0.40 (see standard)
5.10.1B Chemical Composition of Line Pipe Steels Without Notch Toughness Requirements,EN 10208-1:1997,L290GA,1.0483,---,0.20,1.40,0.40,0.030,0.030,---,---,---,AL 0.015-0.060; Nb+V+Ti 0.15
5.10.1B Chemical Composition of Line Pipe Steels Without Notch Toughness Requirements,ISO 3183-1:1996,L290 S/NE*,---,---,0.29,1.25,---,0.030,0.030,---,---,---,see standard
5.10.1B Chemical Composition of Line Pipe Steels Without Notch Toughness Requirements,ISO 3183-1:1996,L290 S/CE*,---,---,0.29,1.25,---,0.030,0.030,---,---,---,see standard
5.10.1B Chemical Composition of Line Pipe Steels Without Notch Toughness Requirements,ISO 3183-1:1996,L290 W/NE/CE*,---,---,0.28,1.25,---,0.030,0.030,---,---,---,see standard
5.10.1B Chemical Composition of Line Pipe Steels Without Notch Toughness Requirements,API 5L-2004,"X46, PSL 1 seamless",---,---,0.28,1.40,---,0.030,0.030,---,---,---,Ti 0.04; Cb+V+Ti 0.15
5.10.1B Chemical Composition of Line Pipe Steels Without Notch Toughness Requirements,API 5L-2004,"X46, PSL 1 welded",---,---,0.26,1.40,---,0.030,0.030,---,---,---,Ti 0.04; Cb+V+Ti 0.15
5.10.1B Chemical Composition of Line Pipe Steels Without Notch Toughness Requirements,CSA Z245.1-2002,317 - Category I,---,---,0.26,2.00,0.50,0.030,0.035,---,---,---,Nb 0.11; Ti 0.11; V 0.11; B 0.001 CE 0.40 (see standard)
5.10.1B Chemical Composition of Line Pipe Steels Without Notch Toughness Requirements,ISO 3183-1:1996,"L320, S/NE*",---,---,0.31,1.35,---,0.030,0.030,---,---,---,see standard
5.10.1B Chemical Composition of Line Pipe Steels Without Notch Toughness Requirements,ISO 3183-1:1996,L320 S/CE*,---,---,0.29,1.25,---,0.030,0.030,---,---,---,see standard
5.10.1B Chemical Composition of Line Pipe Steels Without Notch Toughness Requirements,ISO 3183-1:1996,L320 W/NE*,---,---,0.30,1.25,---,0.030,0.030,---,---,---,see standard
5.10.1B Chemical Composition of Line Pipe Steels Without Notch Toughness Requirements,ISO 3183-1:1996,L320 W/CE*,---,---,0.28,1.25,---,0.030,0.030,---,---,---,see standard
5.10.1B Chemical Composition of Line Pipe Steels Without Notch Toughness Requirements,API 5L-2004,"X52, PSL 1 seamless",---,---,0.28,1.40,---,0.030,0.030,---,---,---,Ti 0.04; Cb+V+Ti 0.15
5.10.1B Chemical Composition of Line Pipe Steels Without Notch Toughness Requirements,API 5L-2004,"X52, PSL 1 welded",---,---,0.26,1.40,---,0.030,0.030,---,---,---,Ti 0.04; Cb+V+Ti 0.15
5.10.1B Chemical Composition of Line Pipe Steels Without Notch Toughness Requirements,CSA Z245.1-2002,359 - Category I,---,---,0.26,2.00,0.50,0.030,0.035,---,---,---,Nb 0.11; Ti 0.11; V 0.11; B 0.001 CE 0.40 (see standard)
5.10.1B Chemical Composition of Line Pipe Steels Without Notch Toughness Requirements,EN 10208-1:1997,L360GA,1.0499,---,0.22,1.45,0.55,0.030,0.030,---,---,---,AL 0.015-0.060; Nb+V+Ti 0.15
5.10.1B Chemical Composition of Line Pipe Steels Without Notch Toughness Requirements,ISO 3183-1:1996,L 360 S/NE*,---,---,0.31,1.35,---,0.030,0.030,---,---,---,see standard
5.10.1B Chemical Composition of Line Pipe Steels Without Notch Toughness Requirements,ISO 3183-1:1996,L360 S/CE*,---,---,0.29,1.25,---,0.030,0.030,---,---,---,see standard
5.10.1B Chemical Composition of Line Pipe Steels Without Notch Toughness Requirements,ISO 3183-1:1996,L360 W/NE*,---,---,0.30,1.25,---,0.030,0.030,---,---,---,see standard
5.10.1B Chemical Composition of Line Pipe Steels Without Notch Toughness Requirements,ISO 3183-1:1996,L360 W/CE*,---,---,0.28,1.25,---,0.030,0.030,---,---,---,see standard
5.10.1B Chemical Composition of Line Pipe Steels Without Notch Toughness Requirements,API 5L-2004,"X56, PSL 1 seamless",---,---,0.28,1.40,---,0.030,0.030,---,---,---,Ti 0.04; Cb+V+Ti 0.15
5.10.1B Chemical Composition of Line Pipe Steels Without Notch Toughness Requirements,API 5L-2004,"X56, PSL 1 welded",---,---,0.26,1.40,---,0.030,0.030,---,---,---,Ti 0.04; Cb+V+Ti 0.15
5.10.1B Chemical Composition of Line Pipe Steels Without Notch Toughness Requirements,CSA Z245.1-2002,386 - Category I,---,---,0.26,2.00,0.50,0.030,0.035,---,---,---,Nb 0.11; Ti 0.11; V 0.11; B 0.001 CE 0.40 (see standard)
5.10.1B Chemical Composition of Line Pipe Steels Without Notch Toughness Requirements,ISO 3183-1:1996,"L390, S/NE/CE*",---,---,0.26,1.35,---,0.030,0.030,---,---,---,see standard
5.10.1B Chemical Composition of Line Pipe Steels Without Notch Toughness Requirements,ISO 3183-1:1996,"L390, W/NE/CE*",---,---,0.26,1.35,---,0.030,0.030,---,---,---,see standard
5.10.1B Chemical Composition of Line Pipe Steels Without Notch Toughness Requirements,API 5L-2004,"X60, PSL 1 seamless",---,---,0.28,1.40,---,0.030,0.030,---,---,---,Ti 0.04; Cb+V+Ti 0.15
5.10.1B Chemical Composition of Line Pipe Steels Without Notch Toughness Requirements,API 5L-2004,"X60, PSL 1 welded",---,---,0.26,1.40,---,0.030,0.030,---,---,---,Ti 0.04; Cb+V+Ti 0.15
5.10.1B Chemical Composition of Line Pipe Steels Without Notch Toughness Requirements,CSA Z245.1-2002,414 - Category I,---,---,0.26,2.00,0.50,0.030,0.035,---,---,---,Nb 0.11; Ti 0.11; V 0.11; B 0.001 CE 0.40 (see standard)
5.10.1B Chemical Composition of Line Pipe Steels Without Notch Toughness Requirements,ISO 3183-1:1996,L415 S/NE/CE*,---,---,0.26,1.35,---,0.030,0.030,---,---,---,see standard
5.10.1B Chemical Composition of Line Pipe Steels Without Notch Toughness Requirements,ISO 3183-1:1996,L415 W/NE/CE*,---,---,0.26,1.35,---,0.030,0.030,---,---,---,see standard
5.10.1B Chemical Composition of Line Pipe Steels Without Notch Toughness Requirements,API 5L-2004,"X65, PSL 1 seamless",---,---,0.28,1.40,---,0.030,0.030,---,---,---,Ti 0.06; Cb+V+Ti 0.15
5.10.1B Chemical Composition of Line Pipe Steels Without Notch Toughness Requirements,API 5L-2004,"X65, PSL 1 welded",---,---,0.26,1.45,---,0.030,0.030,---,---,---,Ti 0.06; Cb+V+Ti 0.15
5.10.1B Chemical Composition of Line Pipe Steels Without Notch Toughness Requirements,CSA Z245.1-2002,448 - Category I,---,---,0.26,2.00,0.50,0.030,0.035,---,---,---,Nb 0.11; Ti 0.11; V 0.11; B 0.001 CE 0.40 (see standard)
5.10.1B Chemical Composition of Line Pipe Steels Without Notch Toughness Requirements,ISO 3183-1:1996,L450 S/NE/CE*,---,---,by agreement,,,,,,,,
5.10.1B Chemical Composition of Line Pipe Steels Without Notch Toughness Requirements,ISO 3183-1:1996,L450 W/NE/CE*,---,---,0.26,1.40,---,0.030,0.030,---,---,---,see standard
5.10.1B Chemical Composition of Line Pipe Steels Without Notch Toughness Requirements,API 5L-2004,"X70, PSL 1 seamless",---,---,0.28,1.40,---,0.030,0.030,---,---,---,Ti 0.04; Cb+V+Ti 0.15
5.10.1B Chemical Composition of Line Pipe Steels Without Notch Toughness Requirements,API 5L-2004,"X70, PSL 1 welded",---,---,0.26,1.65,---,0.030,0.030,---,---,---,Ti 0.04; Cb+V+Ti 0.15
5.10.1B Chemical Composition of Line Pipe Steels Without Notch Toughness Requirements,CSA Z245.1-2002,483 - Category I,---,---,0.26,2.00,0.50,0.030,0.035,---,---,---,Nb 0.11; Ti 0.11; V 0.11; B 0.001 CE 0.40 (see standard)
5.10.1B Chemical Composition of Line Pipe Steels Without Notch Toughness Requirements,ISO 3183-1:1996,"L485, S/NE/CE*",---,---,by agreement,,,,,,,,
5.10.1B Chemical Composition of Line Pipe Steels Without Notch Toughness Requirements,ISO 3183-1:1996,L485 W/NE/CE*,---,---,0.23,1.60,---,0.030,0.030,---,---,---,see standard
5.10.1B Chemical Composition of Line Pipe Steels Without Notch Toughness Requirements,CSA Z245.1-2002,550 - Category I,---,---,0.26,2.00,0.50,0.030,0.035,---,---,---,Nb 0.11; Ti 0.11; V 0.11; B 0.001 CE 0.40 (see standard)
5.10.1B Chemical Composition of Line Pipe Steels Without Notch Toughness Requirements,ISO 3183-1:1996,L555 S/NE/CE*,---,---,by agreement,,,,,,,,
5.10.1B Chemical Composition of Line Pipe Steels Without Notch Toughness Requirements,ISO 3183-1:1996,L555 W/NE/CE*,---,---,0.18,1.80,---,0.030,0.030,---,---,---,see standard

File: extracted/cap5_5.10.2B_line_pipe_notch.csv
Section,Standard Designation,"Grade, Class, Type, Symbol or Name",Steel Number,UNS Number,C,Mn,Si,P,S,Cr,Ni,Mo,Others
5.10.2B Chemical Composition of Line Pipe Steels With Notch Toughness Requirements,ASTM A 1005/A 1005M-00,35,---,---,0.16,---,---,---,---,---,---,---,B 0.0007; CE 0.40 (see standard)
5.10.2B Chemical Composition of Line Pipe Steels With Notch Toughness Requirements,API 5L-2004,"B, PSL 2 seamless",---,---,0.24,1.20,---,0.025,0.015,---,---,---,Cb+V+Ti 0.15; Cb+V 0.06; Ti 0.04
5.10.2B Chemical Composition of Line Pipe Steels With Notch Toughness Requirements,API 5L-2004,"B, PSL 2 welded",---,---,0.22,1.20,---,0.025,0.015,---,---,---,Cb+V+Ti 0.15; Cb+V 0.06; Ti 0.04
5.10.2B Chemical Composition of Line Pipe Steels With Notch Toughness Requirements,CSA Z245.1-2002,241 - Category II or III,---,---,0.26,2.00,0.50,0.030,0.035,---,---,---,Nb 0.11; Ti 0.11; V 0.11; B 0.001; CE 0.40 (see standard)
5.10.2B Chemical Composition of Line Pipe Steels With Notch Toughness Requirements,ASTM A 984/A 984M-03,35,---,---,0.22,---,---,0.025,0.015,---,---,---,B 0.0007; CE 0.40 (see standard)
5.10.2B Chemical Composition of Line Pipe Steels With Notch Toughness Requirements,EN 10208-2:1996,L245NB seamless and welded,1.0457,---,0.16,1.1,0.40,0.025,0.020,0.30,0.30,0.10,Al 0.015-0.060; N 0.0012; Cu 0.25; Al:N ≥ 2; CEV 0.42 (see standard)
5.10.2B Chemical Composition of Line Pipe Steels With Notch Toughness Requirements,EN 10208-2:1996,L245MB welded,1.0418,---,0.16,1.5,0.45,0.025,0.020,0.30,0.30,0.10,Al 0.015-0.060; N 0.0012; Cu 0.25; V 0.04; Nb 0.04; Al:N ≥ 2; CEV 0.40 (see standard)
5.10.2B Chemical Composition of Line Pipe Steels With Notch Toughness Requirements,ISO 3183-2:1996,L245NB seamless and welded,---,---,0.16,1.1,0.40,0.025,0.020,0.30,0.30,0.10,Al 0.015-0.060; N 0.0012; Cu 0.25; Al:N ≥ 2; CEV 0.42 (see standard)
5.10.2B Chemical Composition of Line Pipe Steels With Notch Toughness Requirements,ISO 3183-2:1996,L245MB welded,---,---,0.16,1.5,0.45,0.025,0.020,0.30,0.30,0.10,Al 0.015-0.060; N 0.0012; Cu 0.25; V 0.04; Nb 0.04; Al:N ≥ 2; CEV 0.40 (see standard)
5.10.2B Chemical Composition of Line Pipe Steels With Notch Toughness Requirements,API 5L-2004,"X 42, PSL 2 seamless",---,---,0.24,1.30,---,0.025,0.015,---,---,---,Cb+V+Ti 0.15; Ti 0.04
5.10.2B Chemical Composition of Line Pipe Steels With Notch Toughness Requirements,API 5L-2004,"X 42, PSL 2 welded",---,---,0.22,1.30,---,0.025,0.015,---,---,---,Cb+V+Ti 0.15; Ti 0.04
5.10.2B Chemical Composition of Line Pipe Steels With Notch Toughness Requirements,CSA Z245.1-2002,290 - Category II or III,---,---,0.26,2.00,0.50,0.030,0.035,---,---,---,Nb 0.11; Ti 0.11; V 0.11; B 0.001; CE 0.40 (see standard)
5.10.2B Chemical Composition of Line Pipe Steels With Notch Toughness Requirements,EN 10208-2:1996,L290NB seamless and welded,1.0484,---,0.17,1.2,0.40,0.025,0.020,0.30,0.30,0.10,Al 0.015-0.060; N 0.0012; Cu 0.25; Ti 0.04; V 0.05; Nb 0.05; Al:N ≥ 2; CEV 0.42 (see standard)
5.10.2B Chemical Composition of Line Pipe Steels With Notch Toughness Requirements,EN 10208-2:1996,L290MB welded,1.0429,---,0.16,1.5,0.45,0.025,0.020,0.30,0.30,0.10,Al 0.015-0.060; N 0.0012; Cu 0.25; V 0.04; Nb 0.04; Al:N ≥ 2; CEV 0.40 (see standard)
5.10.2B Chemical Composition of Line Pipe Steels With Notch Toughness Requirements,ISO 3183-2:1996,L290NB seamless and welded,---,---,0.17,1.2,0.40,0.025,0.020,0.30,0.30,0.10,Al 0.015-0.060; N 0.0012; Cu 0.25; Ti 0.04; V 0.05; Nb 0.05; Al:N ≥ 2; CEV 0.42 (see standard)
5.10.2B Chemical Composition of Line Pipe Steels With Notch Toughness Requirements,ISO 3183-2:1996,L290MB welded,---,---,0.16,1.5,0.45,0.025,0.020,0.30,0.30,0.10,Al 0.015-0.060; N 0.0012; Cu 0.25; V 0.04; Nb 0.04; Al:N ≥ 2; CEV 0.40 (see standard)
5.10.2B Chemical Composition of Line Pipe Steels With Notch Toughness Requirements,API 5L-2004,"X46, PSL 2 seamless",---,---,0.24,1.40,---,0.025,0.015,---,---,---,Cb+V+Ti 0.15; Ti 0.04
5.10.2B Chemical Composition of Line Pipe Steels With Notch Toughness Requirements,API 5L-2004,"X46, PSL 2 welded",---,---,0.22,1.40,---,0.025,0.015,---,---,---,Cb+V+Ti 0.15; Ti 0.04
5.10.2B Chemical Composition of Line Pipe Steels With Notch Toughness Requirements,CSA Z245.1-2002,317 - Category II or III,---,---,0.26,2.00,0.50,0.030,0.035,---,---,---,Nb 0.11; Ti 0.11; V 0.11; B 0.001; CE 0.40 (see standard)
5.10.2B Chemical Composition of Line Pipe Steels With Notch Toughness Requirements,API 5L-2004,"X52, PSL 2 seamless",---,---,0.24,1.40,---,0.025,0.015,---,---,---,Cb+V+Ti 0.15; Ti 0.04
5.10.2B Chemical Composition of Line Pipe Steels With Notch Toughness Requirements,API 5L-2004,"X52, PSL 2 welded",---,---,0.22,1.40,---,0.025,0.015,---,---,---,Cb+V+Ti 0.15; Ti 0.04
5.10.2B Chemical Composition of Line Pipe Steels With Notch Toughness Requirements,CSA Z245.1-2002,359 - Category II or III,---,---,0.26,2.00,0.50,0.030,0.035,---,---,---,Nb 0.11; Ti 0.11; V 0.11; B 0.001; CE 0.40 (see standard)
5.10.2B Chemical Composition of Line Pipe Steels With Notch Toughness Requirements,EN 10208-2:1996,L360NB seamless and welded,1.0582,---,0.20,1.6,0.45,0.025,0.020,0.30,0.30,0.10,Al 0.015-0.060; N 0.0012; Cu 0.25; Ti 0.04; V 0.10; Nb 0.05; Al:N ≥ 2; Nb+V+Ti 0.15; CEV 0.45 (see standard)
5.10.2B Chemical Composition of Line Pipe Steels With Notch Toughness Requirements,EN 10208-2:1996,L360QB seamless,1.8948,---,0.16,1.4,0.45,0.025,0.020,0.30,0.30,0.10,Al 0.015-0.060; N 0.0012; Cu 0.25; Ti 0.04; V 0.05; Nb 0.05; Al:N ≥ 2; CEV 0.42 (see standard)
5.10.2B Chemical Composition of Line Pipe Steels With Notch Toughness Requirements,EN 10208-2:1996,L360MB welded,1.0578,---,0.16,1.6,0.45,0.025,0.020,0.30,0.30,0.10,Al 0.015-0.060; N 0.0012; Cu 0.25; Ti 0.04; V 0.05; Nb 0.05; Al:N ≥ 2; CEV 0.41 (see standard)
5.10.2B Chemical Composition of Line Pipe Steels With Notch Toughness Requirements,ISO 3183-2:1996,L360NB seamless and welded,---,---,0.20,1.6,0.45,0.025,0.020,0.30,0.30,0.10,Al 0.015-0.060; N 0.0012; Cu 0.25; Ti 0.04; V 0.10; Nb 0.05; Al:N ≥ 2; CEV 0.45 (see standard)
5.10.2B Chemical Composition of Line Pipe Steels With Notch Toughness Requirements,ISO 3183-2:1996,L360QB seamless,---,---,0.16,1.4,0.45,0.025,0.020,0.30,0.30,0.10,Al 0.015-0.060; N 0.0012; Cu 0.25; Ti 0.04; V 0.05; Nb 0.05; Al:N ≥ 2; Nb+V+Ti 0.15; CEV 0.42 (see standard)
5.10.2B Chemical Composition of Line Pipe Steels With Notch Toughness Requirements,ISO 3183-2:1996,L360MB welded,---,---,0.16,1.6,0.45,0.025,0.020,0.30,0.30,0.10,Al 0.015-0.060; N 0.0012; Cu 0.25; Ti 0.04; V 0.05; Nb 0.05; Al:N ≥ 2; CEV 0.41 (see standard)
5.10.2B Chemical Composition of Line Pipe Steels With Notch Toughness Requirements,ASTM A 984/A 984M-03,50,---,---,0.22,---,---,0.025,0.015,---,---,---,B 0.0007; CE 0.40 (see standard)
5.10.2B Chemical Composition of Line Pipe Steels With Notch Toughness Requirements,API 5L-2004,"X56, PSL 2 seamless",---,---,0.24,1.40,---,0.025,0.015,---,---,---,Cb+V+Ti 0.15; Ti 0.04
5.10.2B Chemical Composition of Line Pipe Steels With Notch Toughness Requirements,API 5L-2004,"X56, PSL 2 welded",---,---,0.22,1.40,---,0.025,0.015,---,---,---,Cb+V+Ti 0.15; Ti 0.04
5.10.2B Chemical Composition of Line Pipe Steels With Notch Toughness Requirements,CSA Z245.1-2002,386 - Category II or III,---,---,0.26,2.00,0.50,0.030,0.035,---,---,---,Nb 0.11; Ti 0.11; V 0.11; B 0.001; CE 0.40 (see standard)
5.10.2B Chemical Composition of Line Pipe Steels With Notch Toughness Requirements,API 5L-2004,"X60, PSL 2 seamless",---,---,0.24,1.40,---,0.025,0.015,---,---,---,Cb+V+Ti 0.15; Ti 0.04
5.10.2B Chemical Composition of Line Pipe Steels With Notch Toughness Requirements,API 5L-2004,"X60, PSL 2 welded",---,---,0.22,1.40,---,0.025,0.015,---,---,---,Cb+V+Ti 0.15; Ti 0.04
5.10.2B Chemical Composition of Line Pipe Steels With Notch Toughness Requirements,CSA Z245.1-2002,414 - Category II or III,---,---,0.26,2.00,0.50,0.030,0.035,---,---,---,Nb 0.11; Ti 0.11; V 0.11; B 0.001; CE 0.40 (see standard)
5.10.2B Chemical Composition of Line Pipe Steels With Notch Toughness Requirements,ASTM A 1005/A 1005M-00,60,---,---,0.16,---,---,---,---,---,---,---,B 0.0007; CE 0.40 (see standard)
5.10.2B Chemical Composition of Line Pipe Steels With Notch Toughness Requirements,EN 10208-2:1996,L415NB seamless and welded,1.8972,---,0.21,1.6,0.45,0.025,0.020,0.30,0.30,0.35,Al 0.015-0.060; N 0.0012; Cu 0.25; Nb+V+Ti 0.15; Ti 0.04; V 0.15; Nb 0.05; Al:N ≥ 2; CEV by agreement (see standard)
5.10.2B Chemical Composition of Line Pipe Steels With Notch Toughness Requirements,EN 10208-2:1996,L415QB seamless,1.8947,---,0.16,1.6,0.45,0.025,0.020,0.30,0.30,0.35,Al 0.015-0.060; N 0.0012; Cu 0.25; Nb+V+Ti 0.15; Ti 0.04; V 0.08; Nb 0.05; Al:N ≥ 2; CEV 0.43 (see standard)
5.10.2B Chemical Composition of Line Pipe Steels With Notch Toughness Requirements,EN 10208-2:1996,L415MB welded,1.8973,---,0.16,1.6,0.45,0.025,0.020,0.30,0.30,0.10,Al 0.015-0.060; N 0.0012; Cu 0.25; Nb+V+Ti 0.15; Ti 0.06; V 0.08; Nb 0.05; Al:N ≥ 2; CEV 0.42 (see standard)
5.10.2B Chemical Composition of Line Pipe Steels With Notch Toughness Requirements,ISO 3183-2:1996,L415NB seamless and welded,---,---,0.21,1.6,0.45,0.025,0.020,0.30,0.30,0.35,Al 0.015-0.060; N 0.0012; Cu 0.25; Nb+V+Ti 0.15; Ti 0.04; V 0.15; Nb 0.05; Al:N ≥ 2; CEV by agreement (see standard)
5.10.2B Chemical Composition of Line Pipe Steels With Notch Toughness Requirements,ISO 3183-2:1996,L415QB seamless,---,---,0.16,1.6,0.45,0.025,0.020,0.30,0.30,0.35,Al 0.015-0.060; N 0.0012; Cu 0.25; Nb+V+Ti 0.15; Ti 0.04; V 0.08; Nb 0.05; Al:N ≥ 2; CEV 0.43 (see standard)
5.10.2B Chemical Composition of Line Pipe Steels With Notch Toughness Requirements,ISO 3183-2:1996,L415MB welded,---,---,0.16,1.6,0.45,0.025,0.020,0.30,0.30,0.35,Al 0.015-0.060; N 0.0012; Cu 0.25; Nb+V+Ti 0.15; Ti 0.06; V 0.08 Nb 0.05; Al:N ≥ 2; CEV 0.42 (see standard)
5.10.2B Chemical Composition of Line Pipe Steels With Notch Toughness Requirements,API 5L-2004,"X65, PSL 2 seamless",---,---,0.24,1.40,---,0.025,0.015,---,---,---,Cb+V+Ti 0.15; Ti 0.06
5.10.2B Chemical Composition of Line Pipe Steels With Notch Toughness Requirements,API 5L-2004,"X65, PSL 2 welded",---,---,0.22,1.45,---,0.025,0.015,---,---,---,Cb+V+Ti 0.15; Ti 0.06
5.10.2B Chemical Composition of Line Pipe Steels With Notch Toughness Requirements,CSA Z245.1-2002,448 - Category II or III,---,---,0.26,2.00,0.50,0.030,0.035,---,---,---,Nb 0.11; Ti 0.11; V 0.11; B 0.001; CE 0.40 (see standard)
5.10.2B Chemical Composition of Line Pipe Steels With Notch Toughness Requirements,ASTM A 984/A 984M-03,60,---,---,0.22,---,---,0.025,0.015,---,---,---,B 0.0007; CE 0.40 (see standard)
5.10.2B Chemical Composition of Line Pipe Steels With Notch Toughness Requirements,EN 10208-2:1996,L450QB seamless,1.8952,---,0.16,1.6,0.45,0.025,0.020,0.30,0.30,0.35,Al 0.015-0.060; N 0.0012; Cu 0.25; Nb+V+Ti 0.15; CEV 0.45 (see standard); Al:N ≥ 2;
5.10.2B Chemical Composition of Line Pipe Steels With Notch Toughness Requirements,EN 10208-2:1996,L450MB welded,1.8975,---,0.16,1.6,0.45,0.025,0.020,0.30,0.30,0.10,Al 0.015-0.060; N 0.0012; Cu 0.25; Nb+V+Ti 0.15; CEV 0.43 (see standard); Al:N ≥ 2;
5.10.2B Chemical Composition of Line Pipe Steels With Notch Toughness Requirements,ISO 3183-2:1996,L450QB seamless,---,---,0.16,1.6,0.45,0.025,0.020,0.30,0.30,0.35,Al 0.015-0.060; N 0.0012; Cu 0.25; Nb+V+Ti 0.15; Ti 0.06; V 0.09; Nb 0.05; Al:N ≥ 2; CEV 0.45 (see standard)
5.10.2B Chemical Composition of Line Pipe Steels With Notch Toughness Requirements,ISO 3183-2:1996,L450MB welded,---,---,0.16,1.6,0.45,0.025,0.020,0.30,0.30,0.35,Al 0.015-0.060; N 0.0012; Cu 0.25; Nb+V+Ti 0.15; Ti 0.06; V 0.10; Nb 0.05; Al:N ≥ 2; CEV 0.43 (see standard)
5.10.2B Chemical Composition of Line Pipe Steels With Notch Toughness Requirements,API 5L-2004,"X70, PSL 2 seamless",---,---,0.24,1.40,---,0.025,0.015,---,---,---,Cb+V+Ti 0.15; Ti 0.06
5.10.2B Chemical Composition of Line Pipe Steels With Notch Toughness Requirements,API 5L-2004,"X70, PSL 2 welded",---,---,0.22,1.65,---,0.025,0.015,---,---,---,Cb+V+Ti 0.15; Ti 0.06
5.10.2B Chemical Composition of Line Pipe Steels With Notch Toughness Requirements,CSA Z245.1-2002,483 - Category II or III,---,---,0.26,2.00,0.50,0.030,0.035,---,---,---,Nb 0.11; Ti 0.11; V 0.11; B 0.001; CE 0.40 (see standard)
5.10.2B Chemical Composition of Line Pipe Steels With Notch Toughness Requirements,ASTM A 1005/A 1005M-00,70,---,---,0.16,---,---,---,---,---,---,---,B 0.0007; CE 0.40 (see standard)
5.10.2B Chemical Composition of Line Pipe Steels With Notch Toughness Requirements,EN 10208-2:1996,L485QB seamless,1.8955,---,0.16,1.7,0.45,0.025,0.020,0.30,0.30,0.35,Al 0.015-0.060; N 0.0012; Cu 0.25; Nb+V+Ti 0.15; Ti 0.06; V 0.10; Nb 0.05; Al:N ≥ 2 CEV 0.45 (see standard)
5.10.2B Chemical Composition of Line Pipe Steels With Notch Toughness Requirements,EN 10208-2:1996,L485MB welded,1.8977,---,0.16,1.7,0.45,0.025,0.020,0.30,0.30,0.10,Al 0.015-0.060; N 0.0012; Cu 0.25; Nb+V+Ti 0.15; Ti 0.06; V 0.10; Nb 0.06; Al:N ≥ 2 CEV 0.43 (see standard)
5.10.2B Chemical Composition of Line Pipe Steels With Notch Toughness Requirements,ISO 3183-2:1996,L485QB seamless,---,---,0.16,1.7,0.45,0.025,0.020,0.30,0.30,0.35,Al 0.015-0.060; N 0.0012; Cu 0.25; Nb+V+Ti 0.15; Ti 0.06; V 0.10; Nb 0.05; Al:N ≥ 2 CEV 0.45 (see standard)
5.10.2B Chemical Composition of Line Pipe Steels With Notch Toughness Requirements,ISO 3183-2:1996,L485MB welded,---,---,0.16,1.7,0.45,0.025,0.020,0.30,0.30,0.35,Al 0.015-0.060; N 0.0012; Cu 0.25; Nb+V+Ti 0.15; Ti 0.06; V 0.10; Nb 0.06; Al:N ≥ 2 CEV 0.43 (see standard)
5.10.2B Chemical Composition of Line Pipe Steels With Notch Toughness Requirements,ASTM A 984/A 984M-03,80,---,---,0.22,---,---,0.025,0.015,---,---,---,B 0.0007; CE 0.40 (see standard)
5.10.2B Chemical Composition of Line Pipe Steels With Notch Toughness Requirements,CSA Z245.1-2002,550 - Category II or III,---,---,0.26,2.00,0.50,0.030,0.035,---,---,---,Nb 0.11; Ti 0.11; V 0.11; B 0.001; CE 0.40 (see standard)
5.10.2B Chemical Composition of Line Pipe Steels With Notch Toughness Requirements,API 5L-2004,"X80, PSL 2 seamless",---,---,0.24,1.40,---,0.025,0.015,---,---,---,Cb+V+Ti 0.15; Ti 0.06
5.10.2B Chemical Composition of Line Pipe Steels With Notch Toughness Requirements,API 5L-2004,"X80, PSL 2 welded",---,,0.22,1.85,---,0.025,0.015,---,---,---,Cb+V+Ti 0.15; Ti 0.06
5.10.2B Chemical Composition of Line Pipe Steels With Notch Toughness Requirements,EN 10208-2:1996,L555QB seamless,1.8957,---,0.16,1.8,0.45,0.025,0.020,0.50,0.60,0.35,Al 0.015-0.060; N 0.0012; Cu 0.25; Al:N ≥ 2; Nb+V+Ti 0.15; CEV by agreement (see standard)
5.10.2B Chemical Composition of Line Pipe Steels With Notch Toughness Requirements,EN 10208-2:1996,L555MB welded,1.8978,---,0.16,1.8,0.45,0.025,0.020,0.30,0.30,0.10,V 0.10; Nb 0.06; Ti 0.06; Al:N ≥ 2; Al 0.015-0.060; N 0.0012; Cu 0.25; Nb+V+Ti 0.15 CEV by agreement (see standard)
5.10.2B Chemical Composition of Line Pipe Steels With Notch Toughness Requirements,ISO 3183-2:1996,L555QB seamless,---,---,0.16,1.8,0.45,0.025,0.020,0.50,0.60,0.35,V 0.10; Nb 0.05; Ti 0.06; Al:N ≥ 2; Nb+V+Ti 0.15; CEV by agreement (see standard)
5.10.2B Chemical Composition of Line Pipe Steels With Notch Toughness Requirements,ISO 3183-2:1996,L555MB welded,---,---,0.16,1.8,0.45,0.025,0.020,0.30,0.30,0.10,V 0.10; Nb 0.06; Ti 0.06; Al:N ≥ 2; Al 0.015-0.060; N 0.0012; Cu 0.25; Nb+V+Ti 0.15 CEV by agreement (see standard)
5.10.2B Chemical Composition of Line Pipe Steels With Notch Toughness Requirements,ASTM A 1005/A 1005M-00,80,---,---,0.16,---,---,---,---,---,---,---,B 0.0007; CE 0.40 (see standard)

File: extracted/cap5_5.1B_carbon_steel_tubes_general.csv
Section,Standard Designation,"Grade, Class, Type, Symbol or Name",Steel Number,UNS Number,C,Mn,Si,P,S,Cr,Ni,Mo,Others
5.1B Chemical Composition of Carbon Steel Tubes for General and Structural Applications,EN 10296-1:2003,E155,1.0033,---,0.11,0.70,0.35,0.045,0.045,---,---,---,---
5.1B Chemical Composition of Carbon Steel Tubes for General and Structural Applications,EN 10305-3:2002,E155,1.0033,---,0.11,0.70,0.35,0.025,0.025,---,---,---,---
5.1B Chemical Composition of Carbon Steel Tubes for General and Structural Applications,EN 10305-2:2002,E155,1.0033,---,0.11,0.70,0.05,0.025,0.025,---,---,---,---
5.1B Chemical Composition of Carbon Steel Tubes for General and Structural Applications,ASTM A 512-96 (2001)*,1008,---,---,0.10,0.50,---,0.040,0.045,---,---,---,---
5.1B Chemical Composition of Carbon Steel Tubes for General and Structural Applications,ASTM A 513-03a*,1008,---,G10080,0.10,0.50,---,0.035,0.035,---,---,---,---
5.1B Chemical Composition of Carbon Steel Tubes for General and Structural Applications,ISO 3304:1985,R28,---,---,0.10,0.30,---,0.040,0.040,---,---,---,---
5.1B Chemical Composition of Carbon Steel Tubes for General and Structural Applications,ISO 3305:1985,R28,---,---,0.13,0.60,---,0.050,0.050,---,---,---,---
5.1B Chemical Composition of Carbon Steel Tubes for General and Structural Applications,ISO 3306:1985,R28,---,---,0.13,0.60,---,0.050,0.050,---,---,---,---
5.1B Chemical Composition of Carbon Steel Tubes for General and Structural Applications,EN 10296-1:2003,E190,1.0031,---,0.10,0.70,0.35,0.045,0.045,---,---,---,---
5.1B Chemical Composition of Carbon Steel Tubes for General and Structural Applications,EN 10305-3:2002,E190,1.0031,---,0.10,0.70,0.35,0.025,0.025,---,---,---,---
5.1B Chemical Composition of Carbon Steel Tubes for General and Structural Applications,ASTM A 512-96 (2001)*,1010,---,---,0.08-0.13,0.30-0.60,---,0.040,0.045,---,---,---,---
5.1B Chemical Composition of Carbon Steel Tubes for General and Structural Applications,ASTM A 512-96 (2001)*,MT 1010,---,G10100,0.05-0.15,0.30-0.60,---,0.04,0.045,---,---,---,--
5.1B Chemical Composition of Carbon Steel Tubes for General and Structural Applications,ASTM A 513-03a*,1010,---,G10100,0.08-0.13,0.30-0.60,---,0.035,0.035,---,---,---,---
5.1B Chemical Composition of Carbon Steel Tubes for General and Structural Applications,EN 10305-1:2002,E215,1.0212,---,0.10,0.70,0.05,0.025,0.025,---,---,---,Al 0.025 min
5.1B Chemical Composition of Carbon Steel Tubes for General and Structural Applications,ASTM A 512-96 (2001)*,1012,---,G10120,0.10-0.15,0.30-0.60,---,0.040,0.045,---,---,---,---
5.1B Chemical Composition of Carbon Steel Tubes for General and Structural Applications,JIS G 3444:1994,STK290,---,---,---,---,---,0.050,0.050,---,---,---,---
5.1B Chemical Composition of Carbon Steel Tubes for General and Structural Applications,JIS G 3445:1988,STKM 11 A,---,---,0.12,0.60,0.35,0.040,0.040,---,---,---,---
5.1B Chemical Composition of Carbon Steel Tubes for General and Structural Applications,JIS G 3452:1997,SGP,---,---,---,---,---,0.040,0.040,---,---,---,---
5.1B Chemical Composition of Carbon Steel Tubes for General and Structural Applications,EN 10305-3:2002,E195,1.0034,---,0.15,0.70,0.35,0.025,0.025,---,---,---,---
5.1B Chemical Composition of Carbon Steel Tubes for General and Structural Applications,EN 10305-2:2002,E195,1.0034,---,0.15,0.70,0.35,0.025,0.025,---,---,---,---
5.1B Chemical Composition of Carbon Steel Tubes for General and Structural Applications,EN 10296-1:2003,E155,1.0033,---,0.11,0.70,0.35,0.045,0.045,---,---,---,---
5.1B Chemical Composition of Carbon Steel Tubes for General and Structural Applications,SAE J526 JAN 00,---,---,G10080,0.10,0.20-0.50,---,0.040,0.050,---,---,---,---
5.1B Chemical Composition of Carbon Steel Tubes for General and Structural Applications,SAE J526 JAN 00,---,---,G10100,0.08-0.13,0.30-0.60,---,0.040,0.050,---,---,---,---
5.1B Chemical Composition of Carbon Steel Tubes for General and Structural Applications,JIS G 3472:1988,STAM 290 GA,---,---,0.12,0.60,0.35,0.035,0.035,---,---,---,---
5.1B Chemical Composition of Carbon Steel Tubes for General and Structural Applications,JIS G 3472:1988,STAM 290 GB,---,---,0.12,0.60,0.35,0.035,0.035,---,---,---,---
5.1B Chemical Composition of Carbon Steel Tubes for General and Structural Applications,DIN 1615:1984,St 33,1.0035,---,---,---,---,---,---,---,---,---,---
5.1B Chemical Composition of Carbon Steel Tubes for General and Structural Applications,ASTM A 512-96 (2001)*,MT 1015,---,G10150,0.10-0.20,0.30-0.60,---,0.04,0.045,---,---,---,---
5.1B Chemical Composition of Carbon Steel Tubes for General and Structural Applications,EN 10296-1:2003,E235,1.0308,---,0.17,1.20,0.35,0.045,0.045,---,---,---,---
5.1B Chemical Composition of Carbon Steel Tubes for General and Structural Applications,ISO 3306:1985,R28,---,---,0.13,0.60,---,0.050,0.050,---,---,---,---
5.1B Chemical Composition of Carbon Steel Tubes for General and Structural Applications,ASTM A 512-96 (2001)*,1015,---,G10150,0.12-0.18,0.30-0.60,---,0.040,0.045,---,---,---,---
5.1B Chemical Composition of Carbon Steel Tubes for General and Structural Applications,ASTM A 513-03a*,1015,---,G10150,0.12-0.18,0.30-0.60,---,0.035,0.035,---,---,---,---
5.1B Chemical Composition of Carbon Steel Tubes for General and Structural Applications,EN 10305-3:2002,E220,1.0215,---,0.14,0.70,0.35,0.025,0.025,---,---,---,---
5.1B Chemical Composition of Carbon Steel Tubes for General and Structural Applications,ASTM A 513-03a*,1010,---,G10100,0.08-0.13,0.30-0.60,---,0.035,0.035,---,---,---,---
5.1B Chemical Composition of Carbon Steel Tubes for General and Structural Applications,ASTM A 512-96 (2001)*,1012,---,---,0.10-0.15,0.30-0.60,---,0.040,0.045,---,---,---,---
5.1B Chemical Composition of Carbon Steel Tubes for General and Structural Applications,ASTM A 500-03,A,---,K03000,0.26,1.35,---,0.035,0.035,---,---,---,Cu 0.20 min
5.1B Chemical Composition of Carbon Steel Tubes for General and Structural Applications,EN 10296-1:2003,E220,1.0215,---,0.14,0.70,0.35,0.045,0.045,---,---,---,---
5.1B Chemical Composition of Carbon Steel Tubes for General and Structural Applications,EN 10305-3:2002,E235,1.0308,---,0.17,1.20,0.35,0.025,0.025,---,---,---,---
5.1B Chemical Composition of Carbon Steel Tubes for General and Structural Applications,EN 10305-1:2002,E235,1.0308,---,0.17,1.20,0.35,0.025,0.025,---,---,---,---
5.1B Chemical Composition of Carbon Steel Tubes for General and Structural Applications,ISO 3304:1985,R33,---,---,0.16,0.70,---,0.050,0.050,---,---,---,---
5.1B Chemical Composition of Carbon Steel Tubes for General and Structural Applications,ISO 3305:1985,R33,---,---,0.16,0.70,---,0.050,0.050,---,---,---,---
5.1B Chemical Composition of Carbon Steel Tubes for General and Structural Applications,ISO 3306:1985,R33,---,---,0.16,0.70,---,0.050,0.050,---,---,---,---
5.1B Chemical Composition of Carbon Steel Tubes for General and Structural Applications,EN 10305-2:2002,E235,1.0308,---,0.17,1.20,0.35,0.025,0.025,---,---,---,---
5.1B Chemical Composition of Carbon Steel Tubes for General and Structural Applications,ISO 2937:1974,TS 1,---,---,0.16,0.30-0.70,---,0.050,0.050,---,---,---,---
5.1B Chemical Composition of Carbon Steel Tubes for General and Structural Applications,ASTM A 519-03,1020,---,G10200,0.18-0.23,0.30-0.60,---,0.040,0.050,---,---,---,---
5.1B Chemical Composition of Carbon Steel Tubes for General and Structural Applications,ASTM A 513-03a*,1015,---,G10150,0.12-0.18,0.30-0.60,---,0.035,0.035,---,---,---,---
5.1B Chemical Composition of Carbon Steel Tubes for General and Structural Applications,ASTM A 513-03a*,1008,---,G10080,0.10,0.50,---,0.035,0.035,---,---,---,---
5.1B Chemical Composition of Carbon Steel Tubes for General and Structural Applications,ISO 3304:1985,R37,---,---,0.17,0.8,0.35,0.050,0.050,---,---,---,---
5.1B Chemical Composition of Carbon Steel Tubes for General and Structural Applications,ISO 3305:1985,R37,---,---,0.17,0.8,0.35,0.050,0.050,---,---,---,---
5.1B Chemical Composition of Carbon Steel Tubes for General and Structural Applications,ISO 3306:1985,R37,---,---,0.17,0.8,0.35,0.050,0.050,---,---,---,---
5.1B Chemical Composition of Carbon Steel Tubes for General and Structural Applications,JIS G 3445:1988,STKM 12 A,---,---,0.20,0.60,0.35,0.040,0.040,---,---,---,---
5.1B Chemical Composition of Carbon Steel Tubes for General and Structural Applications,JIS G 3472:1988,STAM 340 G,---,---,0.20,0.60,0.35,0.035,0.035,---,---,---,---
5.1B Chemical Composition of Carbon Steel Tubes for General and Structural Applications,EN 10296-1:2003,E260,1.0220,---,0.16,1.20,0.35,0.045,0.045,---,---,---,---
5.1B Chemical Composition of Carbon Steel Tubes for General and Structural Applications,EN 10305-3:2002,E260,1.0220,---,0.16,1.20,0.35,0.025,0.025,---,---,---,---
5.1B Chemical Composition of Carbon Steel Tubes for General and Structural Applications,ASTM A 513-03a*,1020,---,G10200,0.17-0.23,0.30-0.60,---,0.035,0.035,---,---,---,---
5.1B Chemical Composition of Carbon Steel Tubes for General and Structural Applications,ASTM A 513-03a*,1021,---,G10210,0.17-0.23,0.30-0.90,---,0.035,0.035,---,---,---,---
5.1B Chemical Composition of Carbon Steel Tubes for General and Structural Applications,ASTM A 512-96 (2001)*,MT 1020,---,G10200,0.15-0.25,0.30-0.60,---,0.04,0.045,---,--,---,---
5.1B Chemical Composition of Carbon Steel Tubes for General and Structural Applications,ISO 3304:1985,R28,---,---,0.10,0.30,---,0.040,0.040,---,---,---,---
5.1B Chemical Composition of Carbon Steel Tubes for General and Structural Applications,ISO 3305:1985,R28,---,---,0.13,0.60,---,0.050,0.050,---,---,---,---
5.1B Chemical Composition of Carbon Steel Tubes for General and Structural Applications,EN 10305-2:2002,E155,1.0033,---,0.11,0.70,0.05,0.025,0.025,---,---,---,---
5.1B Chemical Composition of Carbon Steel Tubes for General and Structural Applications,ASTM A 513-03a*,1020,---,G10200,0.17-0.23,0.30-0.60,---,0.035,0.035,---,---,---,---
5.1B Chemical Composition of Carbon Steel Tubes for General and Structural Applications,ISO 2937:1974,TS 4,---,---,0.17,0.40-0.80,0.35,0.045,0.045,---,---,---,---
5.1B Chemical Composition of Carbon Steel Tubes for General and Structural Applications,ISO 3304:1985,R37,---,---,0.17,0.8,0.35,0.050,0.050,---,---,---,---
5.1B Chemical Composition of Carbon Steel Tubes for General and Structural Applications,ISO 3305:1985,R37,---,---,0.17,0.8,0.35,0.050,0.050,---,---,---,---
5.1B Chemical Composition of Carbon Steel Tubes for General and Structural Applications,ISO 3306:1985,R37,---,---,0.17,0.8,0.35,0.050,0.050,---,---,---,---
5.1B Chemical Composition of Carbon Steel Tubes for General and Structural Applications,AFNOR NF A 49-250:1979,TS E 24-a,---,---,0.18,1.20,---,0.045,0.045,---,---,---,---
5.1B Chemical Composition of Carbon Steel Tubes for General and Structural Applications,EN 10297-1:2003,E235,1.0308,---,0.17,1.20,0.35,0.030,0.035,---,---,---,---
5.1B Chemical Composition of Carbon Steel Tubes for General and Structural Applications,ASTM A 519-03,1025,---,G10250,0.22-0.28,0.30-0.60,---,0.040,0.050,---,---,---,---
5.1B Chemical Composition of Carbon Steel Tubes for General and Structural Applications,ISO 3304:1985,R33,---,---,0.16,0.70,---,0.050,0.050,---,---,---,---
5.1B Chemical Composition of Carbon Steel Tubes for General and Structural Applications,ISO 3305:1985,R33,---,---,0.16,0.70,---,0.050,0.050,---,---,---,---
5.1B Chemical Composition of Carbon Steel Tubes for General and Structural Applications,JIS G 3473:1988,STC 370,---,---,0.25,0.30-0.90,0.35,0.040,0.040,---,---,---,---
5.1B Chemical Composition of Carbon Steel Tubes for General and Structural Applications,JIS G 3445:1988,STKM 13 A,---,---,0.25,0.30-0.90,0.35,0.040,0.040,---,---,---,---
5.1B Chemical Composition of Carbon Steel Tubes for General and Structural Applications,EN 10305-2:2002,E195,1.0034,---,0.15,0.70,0.35,0.025,0.025,---,---,---,---
5.1B Chemical Composition of Carbon Steel Tubes for General and Structural Applications,EN 10296-1:2003,E275K2,1.0456,---,0.20,0.50-1.40,0.40,0.035,0.030,0.30,0.30,0.10,Al 0.020 min; Cu 0.35; N 0.015; Nb 0.05; Ti 0.03; V 0.05
5.1B Chemical Composition of Carbon Steel Tubes for General and Structural Applications,ASTM A 513-03a*,1021,---,G10210,0.17-0.23,0.30-0.90,---,0.035,0.035,---,---,---,---
5.1B Chemical Composition of Carbon Steel Tubes for General and Structural Applications,ASTM A 519-03,1020,---,G10200,0.18-0.23,0.30-0.60,---,0.040,0.050,---,---,---,---
5.1B Chemical Composition of Carbon Steel Tubes for General and Structural Applications,ASTM A 512-96 (2001)*,MT 1025,---,G10250,---,---,---,---,---,---,---,---,---
5.1B Chemical Composition of Carbon Steel Tubes for General and Structural Applications,ASTM A 519-03,1025,---,G10250,0.22-0.28,0.30-0.60,---,0.040,0.050,---,---,---,---
5.1B Chemical Composition of Carbon Steel Tubes for General and Structural Applications,ASTM A 513-03a*,1025,---,G10250,0.22-0.28,0.30-0.60,---,0.035,0.035,---,---,---,---
5.1B Chemical Composition of Carbon Steel Tubes for General and Structural Applications,ASTM A 513-03a*,1008,---,G10080,0.10,0.50,---,0.035,0.035,---,---,---,---
5.1B Chemical Composition of Carbon Steel Tubes for General and Structural Applications,ASTM A 513-03a*,1010,---,G10100,0.08-0.13,0.30-0.60,---,0.035,0.035,---,---,---,---
5.1B Chemical Composition of Carbon Steel Tubes for General and Structural Applications,ASTM A 513-03a*,1015,---,G10150,0.12-0.18,0.30-0.60,---,0.035,0.035,---,---,---,---
5.1B Chemical Composition of Carbon Steel Tubes for General and Structural Applications,ASTM A 512-96 (2001)*,1015,---,G10150,0.12-0.18,0.30-0.60,---,0.040,0.045,---,---,---,---
5.1B Chemical Composition of Carbon Steel Tubes for General and Structural Applications,AFNOR NF A 49-141:1978,TS 37-a (NE),---,---,0.20,1.30,---,0.05,0.05,---,---,---,N 0.008
5.1B Chemical Composition of Carbon Steel Tubes for General and Structural Applications,EN 10305-1:2002,E215,1.0212,---,0.10,0.70,0.05,0.025,0.025,---,---,---,Al 0.025 min
5.1B Chemical Composition of Carbon Steel Tubes for General and Structural Applications,EN 10296-1:2003,E275,1.0225,---,0.21,1.40,0.35,0.045,0.045,---,---,---,---
5.1B Chemical Composition of Carbon Steel Tubes for General and Structural Applications,EN 10305-1:2002,E255,1.0408,---,0.21,0.40-1.10,0.35,0.025,0.025,---,---,---,V 0.08-0.15; Al 0.010-0.060; Nb 0.07; Ti 0.05; Nb+V 0.02
5.1B Chemical Composition of Carbon Steel Tubes for General and Structural Applications,EN 10305-3:2002,E275,1.0225,---,0.21,1.40,0.35,0.025,0.025,---,---,---,---
5.1B Chemical Composition of Carbon Steel Tubes for General and Structural Applications,EN 10305-3:2002,E235,1.0308,---,0.17,1.20,0.35,0.025,0.025,---,---,---,---
5.1B Chemical Composition of Carbon Steel Tubes for General and Structural Applications,EN 10305-2:2002,E275,1.0225,---,0.21,1.40,0.35,0.025,0.025,---,---,---,---
5.1B Chemical Composition of Carbon Steel Tubes for General and Structural Applications,EN 10296-1:2003,E235,1.0308,---,0.17,1.20,0.35,0.045,0.045,---,---,---,---
5.1B Chemical Composition of Carbon Steel Tubes for General and Structural Applications,JIS G 3472:1988,STAM 390 G,---,---,0.25,0.30-0.90,0.35,0.035,0.035,---,---,---,---
5.1B Chemical Composition of Carbon Steel Tubes for General and Structural Applications,JIS G 3445:1988,STKM 12 B,---,---,0.20,0.60,0.35,0.040,0.040,---,---,---,---
5.1B Chemical Composition of Carbon Steel Tubes for General and Structural Applications,ISO 3304:1985,R28,---,---,0.10,0.30,---,0.040,0.040,---,---,---,---
5.1B Chemical Composition of Carbon Steel Tubes for General and Structural Applications,ISO 3304:1985,R37,---,---,0.17,0.8,0.35,0.050,0.050,---,---,---,---
5.1B Chemical Composition of Carbon Steel Tubes for General and Structural Applications,ISO 3304:1985,R44,---,---,0.21,1.2,0.35,0.050,0.050,---,---,---,---
5.1B Chemical Composition of Carbon Steel Tubes for General and Structural Applications,ISO 3305:1985,R28,---,---,0.13,0.60,---,0.050,0.050,---,---,---,---
5.1B Chemical Composition of Carbon Steel Tubes for General and Structural Applications,ISO 3305:1985,R37,---,---,0.17,0.8,0.35,0.050,0.050,---,---,---,---
5.1B Chemical Composition of Carbon Steel Tubes for General and Structural Applications,ISO 3305:1985,R44,---,---,0.21,1.2,0.35,0.050,0.050,---,---,---,---
5.1B Chemical Composition of Carbon Steel Tubes for General and Structural Applications,ISO 3306:1985,R37,---,---,0.17,0.8,0.35,0.050,0.050,---,---,---,---
5.1B Chemical Composition of Carbon Steel Tubes for General and Structural Applications,ISO 3306:1985,R44,---,---,0.21,1.2,0.35,0.050,0.050,---,---,---,---
5.1B Chemical Composition of Carbon Steel Tubes for General and Structural Applications,EN 10305-2:2002,E155,1.0033,---,0.11,0.70,0.05,0.025,0.025,---,---,---,---
5.1B Chemical Composition of Carbon Steel Tubes for General and Structural Applications,JIS G 3444:1994,STK400,---,---,0.25,---,---,0.040,0.040,---,---,---,---
5.1B Chemical Composition of Carbon Steel Tubes for General and Structural Applications,ASTM A 500-03,D,---,---,0.26,1.35,---,0.035,0.035,---,---,---,Cu ≥ 0.20
5.1B Chemical Composition of Carbon Steel Tubes for General and Structural Applications,ASTM A 501-01,---,---,K03000,0.26,---,---,0.035,0.035,---,---,---,Cu ≥ 0.20
5.1B Chemical Composition of Carbon Steel Tubes for General and Structural Applications,ASTM A 500-03,B,---,K03000,0.26,1.35,---,0.035,0.035,---,---,---,Cu ≥ 0.20
5.1B Chemical Composition of Carbon Steel Tubes for General and Structural Applications,EN 10296-1:2003,E275,1.0225,---,0.21,1.40,0.35,0.030,0.035,---,---,---,---
5.1B Chemical Composition of Carbon Steel Tubes for General and Structural Applications,EN 10297-1:2003,E275,1.0225,---,0.21,1.40,0.35,0.030,0.035,---,---,---,---
5.1B Chemical Composition of Carbon Steel Tubes for General and Structural Applications,EN 10305-2:2002,E275,1.0225,---,0.21,1.40,0.35,0.025,0.025,---,---,---,---
5.1B Chemical Composition of Carbon Steel Tubes for General and Structural Applications,AFNOR NF A 49-250:1979,TS E 26-b,---,---,0.20,1.30,0.40,0.045,0.045,---,---,---,---
5.1B Chemical Composition of Carbon Steel Tubes for General and Structural Applications,EN 10305-3:2002,E275,1.0225,---,0.21,1.40,0.35,0.025,0.025,---,---,---,---
5.1B Chemical Composition of Carbon Steel Tubes for General and Structural Applications,EN 10296-1:2003,E320,1.0237,---,0.20,1.40,0.35,0.045,0.045,---,---,---,---
5.1B Chemical Composition of Carbon Steel Tubes for General and Structural Applications,EN 10305-3:2002,E320,1.0237,---,0.20,1.40,0.35,0.025,0.025,---,---,---,---
5.1B Chemical Composition of Carbon Steel Tubes for General and Structural Applications,EN 10297-1:2003,E275K2,1.0456,---,0.20,0.50-1.40,0.40,0.030,0.030,0.30,0.30,0.10,Al 0.020 min; Cu 0.35; N 0.015; Nb 0.05; Ti 0.03; V 0.05
5.1B Chemical Composition of Carbon Steel Tubes for General and Structural Applications,ISO 2937:1974,TS 9,---,---,0.21,0.40-1.20,0.35,0.045,0.045,---,---,---,---
5.1B Chemical Composition of Carbon Steel Tubes for General and Structural Applications,JIS G 3445:1988,STKM 14 A,---,---,0.30,0.30-1.00,0.35,0.040,0.040,---,---,---,---
5.1B Chemical Composition of Carbon Steel Tubes for General and Structural Applications,ASTM A 519-03,1035,---,G10350,0.32-0.38,0.60-0.90,---,0.040,0.050,---,---,---,---
5.1B Chemical Composition of Carbon Steel Tubes for General and Structural Applications,ASTM A 513-03a*,1026,---,G10260,0.22-0.28,0.60-0.90,---,0.035,0.035,---,---,---,---
5.1B Chemical Composition of Carbon Steel Tubes for General and Structural Applications,ASTM A 513-03a*,1030,---,G10300,0.27-0.34,0.60-0.90,---,0.035,0.035,---,---,---,---
5.1B Chemical Composition of Carbon Steel Tubes for General and Structural Applications,ASTM A 513-03a*,1008,---,G10080,0.10,0.50,---,0.035,0.035,---,---,---,---
5.1B Chemical Composition of Carbon Steel Tubes for General and Structural Applications,ASTM A 513-03a*,1010,---,G10100,0.08-0.13,0.30-0.60,---,0.035,0.035,---,---,---,---
5.1B Chemical Composition of Carbon Steel Tubes for General and Structural Applications,ASTM A 513-03a*,1015,---,G10150,0.12-0.18,0.30-0.60,---,0.035,0.035,---,---,---,---
5.1B Chemical Composition of Carbon Steel Tubes for General and Structural Applications,ASTM A 513-03a*,1020,---,G10200,0.17-0.23,0.30-0.60,---,0.035,0.035,---,---,---,---
5.1B Chemical Composition of Carbon Steel Tubes for General and Structural Applications,AFNOR NF A 49-141:1978,TS 37-a (NE),---,---,0.20,1.30,---,≤ 0.05,≤ 0.05,---,---,---,N 0.008
5.1B Chemical Composition of Carbon Steel Tubes for General and Structural Applications,ISO 3304:1985,R33,---,---,0.16,0.70,---,0.050,0.050,---,---,---,---
5.1B Chemical Composition of Carbon Steel Tubes for General and Structural Applications,ISO 3305:1985,R33,---,---,0.16,0.70,---,0.050,0.050,---,---,---,---
5.1B Chemical Composition of Carbon Steel Tubes for General and Structural Applications,EN 10305-1:2002,E235,1.0308,---,0.17,1.20,0.35,0.025,0.025,---,---,---,---
5.1B Chemical Composition of Carbon Steel Tubes for General and Structural Applications,EN 10305-2:2002,E195,1.0034,---,0.15,0.70,0.35,0.025,0.025,---,---,---,---
5.1B Chemical Composition of Carbon Steel Tubes for General and Structural Applications,ASTM A 500-03,C,---,K02705,0.23,1.35,---,0.035,0.035,---,---,---,Cu ≥ 0.20
5.1B Chemical Composition of Carbon Steel Tubes for General and Structural Applications,ASTM A 513-03a*,1021,---,G10210,0.17-0.23,0.60-0.90,---,0.035,0.035,---,---,---,---
5.1B Chemical Composition of Carbon Steel Tubes for General and Structural Applications,EN 10297-1:2003,C22E,1.1151,---,0.17-0.24,0.40-0.70,0.40,0.035,0.035,0.40,0.40,0.10,Cr+Mo+Ni 0.63
5.1B Chemical Composition of Carbon Steel Tubes for General and Structural Applications,EN 10305-1:2002,E215,1.0212,---,0.10,0.70,0.05,0.025,0.025,---,---,---,Al 0.025 min
5.1B Chemical Composition of Carbon Steel Tubes for General and Structural Applications,ASTM A 512-96 (2001)*,MT 1010,---,G10100,0.05-0.15,0.30-.60,---,0.04,0.045,---,---,---,---
5.1B Chemical Composition of Carbon Steel Tubes for General and Structural Applications,ASTM A 512-96 (2001)*,1110,---,G11100,0.08-0.15,0.30-0.60,---,0.040,0.130,---,---,---,---
5.1B Chemical Composition of Carbon Steel Tubes for General and Structural Applications,EN 10305-1:2002,C35E,1.1181,---,0.32-0.39,0.50-0.80,0.40,0.035,0.035,0.40,---,0.10,Cr+Mo+Ni 0.63
5.1B Chemical Composition of Carbon Steel Tubes for General and Structural Applications,EN 10305-1:2002,E255,1.0408,---,0.21,0.40-1.10,0.35,0.025,0.025,---,---,---,V 0.08-0.15; Al 0.010-0.060; Nb 0.07; Ti 0.05; Nb+V 0.02
5.1B Chemical Composition of Carbon Steel Tubes for General and Structural Applications,EN 10305-2:2002,E235,1.0308,---,0.17,1.20,0.35,0.025,0.025,---,---,---,---
5.1B Chemical Composition of Carbon Steel Tubes for General and Structural Applications,JIS G 3445:1988,STKM 18 A,---,---,0.18,1.50,0.55,0.040,0.040,---,---,---,---
5.1B Chemical Composition of Carbon Steel Tubes for General and Structural Applications,JIS G 3445:1988,STKM 13 B,---,---,0.25,0.30-0.90,0.35,0.040,0.040,---,---,---,---
5.1B Chemical Composition of Carbon Steel Tubes for General and Structural Applications,JIS G 3472:1988,STAM 440 G,---,---,0.25,0.30-0.90,0.35,0.035,0.035,---,---,---,---
5.1B Chemical Composition of Carbon Steel Tubes for General and Structural Applications,JIS G 3473:1988,STC 440,---,---,0.25,0.30-0.90,0.35,0.040,0.040,---,---,---,---
5.1B Chemical Composition of Carbon Steel Tubes for General and Structural Applications,JIS G 3472:1988,STAM 440 H,---,---,0.25,0.30-0.90,0.35,0.035,0.035,---,---,---,---
5.1B Chemical Composition of Carbon Steel Tubes for General and Structural Applications,ASTM A 519-03,1045,---,G10450,0.43-0.50,0.60-0.90,---,0.040,0.050,---,---,---,---
5.1B Chemical Composition of Carbon Steel Tubes for General and Structural Applications,ASTM A 519-03,1035,---,G10350,0.32-0.38,0.60-0.90,---,0.040,0.050,---,---,---,---
5.1B Chemical Composition of Carbon Steel Tubes for General and Structural Applications,ASTM A 513-03a*,1035,---,G10350,0.31-0.38,0.60-0.90,---,0.035,0.035,---,---,---,---
5.1B Chemical Composition of Carbon Steel Tubes for General and Structural Applications,ASTM A 513-03a*,1040,---,G10400,0.36-0.44,0.60-0.90,---,0.040,0.050,---,---,---,---
5.1B Chemical Composition of Carbon Steel Tubes for General and Structural Applications,ASTM A 519-03,1020,---,G10200,0.18-0.23,0.30-0.60,---,0.040,0.050,---,---,---,---
5.1B Chemical Composition of Carbon Steel Tubes for General and Structural Applications,ASTM A 513-03a*,1025,---,G10250,0.22-0.28,0.30-0.60,---,0.035,0.035,---,---,---,---
5.1B Chemical Composition of Carbon Steel Tubes for General and Structural Applications,ASTM A 512-96 (2001)*,MT 1030,---,G10300,---,---,---,---,---,---,---,---,---
5.1B Chemical Composition of Carbon Steel Tubes for General and Structural Applications,ASTM A 512-96 (2001)*,1011,---,G10110,---,---,---,---,---,---,---,---,---
5.1B Chemical Composition of Carbon Steel Tubes for General and Structural Applications,ASTM A 512-96 (2001)*,1110,---,G11100,0.08-0.15,0.30-0.60,---,0.040,0.130,---,---,---,---
5.1B Chemical Composition of Carbon Steel Tubes for General and Structural Applications,ISO 3304:1985,R37,---,---,0.17,0.8,0.35,0.050,0.050,---,---,---,---
5.1B Chemical Composition of Carbon Steel Tubes for General and Structural Applications,ISO 3304:1985,R44,---,---,0.21,1.2,0.35,0.050,0.050,---,---,---,---
5.1B Chemical Composition of Carbon Steel Tubes for General and Structural Applications,ISO 3305:1985,R37,---,---,0.17,0.8,0.35,0.050,0.050,---,---,---,---
5.1B Chemical Composition of Carbon Steel Tubes for General and Structural Applications,ISO 3305:1985,R44,---,---,0.21,1.2,0.35,0.050,0.050,---,---,---,---
5.1B Chemical Composition of Carbon Steel Tubes for General and Structural Applications,EN 10305-3:2002,E355,1.0580,---,0.22,1.60,0.55,0.025,0.025,---,---,---,---
5.1B Chemical Composition of Carbon Steel Tubes for General and Structural Applications,EN 10305-1:2002,E355,1.0580,---,0.22,1.60,0.55,0.045,0.045,---,---,---,---
5.1B Chemical Composition of Carbon Steel Tubes for General and Structural Applications,EN 10305-2:2002,E355,1.0580,---,0.22,1.60,0.55,0.025,0.025,---,---,---,---
5.1B Chemical Composition of Carbon Steel Tubes for General and Structural Applications,EN 10297-1:2003,E315,1.0236,---,0.21,1.50,0.30,0.030,0.035,---,---,---,---
5.1B Chemical Composition of Carbon Steel Tubes for General and Structural Applications,EN 10305-3:2002,E370,1.0261,---,0.21,1.60,0.55,0.025,0.025,---,---,---,---
5.1B Chemical Composition of Carbon Steel Tubes for General and Structural Applications,EN 10296-1:2003,E370,1.0261,---,0.21,1.60,0.55,0.045,0.045,---,---,---,---
5.1B Chemical Composition of Carbon Steel Tubes for General and Structural Applications,ASTM A 595-98 (2002),A,---,K02004,0.15-0.25,0.30-0.90,---,0.035,0.035,---,---,---,---
5.1B Chemical Composition of Carbon Steel Tubes for General and Structural Applications,ASTM A 513-03a*,1035,---,G10350,0.31-0.38,0.60-0.90,---,0.035,0.035,---,---,---,---
5.1B Chemical Composition of Carbon Steel Tubes for General and Structural Applications,ASTM A 513-03a*,1524,---,G15240,0.18-0.25,1.35-1.65,---,0.040,0.050,---,---,---,---
5.1B Chemical Composition of Carbon Steel Tubes for General and Structural Applications,ASTM A 513-03a*,1040,---,G10400,0.36-0.44,0.60-0.90,---,0.040,0.050,---,---,---,---
5.1B Chemical Composition of Carbon Steel Tubes for General and Structural Applications,ASTM A 512-96 (2001)*,MT 1015,---,G10150,0.10-0.20,0.30-0.60,---,0.04,0.045,---,---,---,---
5.1B Chemical Composition of Carbon Steel Tubes for General and Structural Applications,EN 10305-1:2002,C35E,1.1181,---,0.32-0.39,0.50-0.80,0.40,0.035,0.035,0.40,---,0.10,Cr+Mo+Ni 0.63
5.1B Chemical Composition of Carbon Steel Tubes for General and Structural Applications,ASTM A 512-96 (2001)*,1016,---,G10160,0.12-0.18,0.60-0.90,0.040,0.045,---,---,---,---,---
5.1B Chemical Composition of Carbon Steel Tubes for General and Structural Applications,ASTM A 512-96 (2001)*,MT 1017,---,G10170,---,---,---,---,---,---,---,---,---
5.1B Chemical Composition of Carbon Steel Tubes for General and Structural Applications,ASTM A 519-03,1050,---,G10500,0.48-0.55,0.60-0.90,---,0.040,0.050,---,---,---,---
5.1B Chemical Composition of Carbon Steel Tubes for General and Structural Applications,ASTM A 513-03a*,1021,---,G10210,0.17-0.23,0.30-0.90,---,0.035,0.035,---,---,---,---
5.1B Chemical Composition of Carbon Steel Tubes for General and Structural Applications,ASTM A 512-96 (2001)*,1018,---,G10180,0.14-0.20,0.60-0.90,---,0.040,0.045,---,---,---,---
5.1B Chemical Composition of Carbon Steel Tubes for General and Structural Applications,JIS G 3445:1988,STKM 15 A,---,---,0.25-0.35,0.30-1.00,0.35,0.040,0.040,---,---,---,---
5.1B Chemical Composition of Carbon Steel Tubes for General and Structural Applications,JIS G 3472:1988,STAM 470 G,---,---,0.25,0.30-0.90,0.35,0.035,0.035,---,---,---,---
5.1B Chemical Composition of Carbon Steel Tubes for General and Structural Applications,JIS G 3445:1988,STKM 12 C,---,---,0.20,0.60,0.35,0.040,0.040,---,---,---,---
5.1B Chemical Composition of Carbon Steel Tubes for General and Structural Applications,JIS G 3472:1988,STAM 470 H,---,---,0.25,0.30-0.90,0.35,0.035,0.035,---,---,---,---
5.1B Chemical Composition of Carbon Steel Tubes for General and Structural Applications,ISO 3304:1985,R50,---,---,0.23,1.6,0.55,0.050,0.050,---,---,---,---
5.1B Chemical Composition of Carbon Steel Tubes for General and Structural Applications,ISO 3305:1985,R50,---,---,0.23,1.6,0.55,0.050,0.050,---,---,---,---
5.1B Chemical Composition of Carbon Steel Tubes for General and Structural Applications,ISO 3306:1985,R50,---,---,0.23,1.6,0.55,0.050,0.050,---,---,---,---
5.1B Chemical Composition of Carbon Steel Tubes for General and Structural Applications,EN 10305-1:2002,E235,1.0308,---,0.17,1.20,0.35,0.025,0.025,---,---,---,---
5.1B Chemical Composition of Carbon Steel Tubes for General and Structural Applications,ASTM A 595-98 (2002),B,---,K02005,0.15-0.25,0.40-1.35,---,0.035,0.035,---,---,---,---
5.1B Chemical Composition of Carbon Steel Tubes for General and Structural Applications,ASTM A 519-03,1025,---,G10250,0.22-0.28,0.30-0.60,---,0.040,0.050,---,---,---,---
5.1B Chemical Composition of Carbon Steel Tubes for General and Structural Applications,ASTM A 513-03a*,1026,---,G10260,0.22-0.28,0.60-0.90,---,0.035,0.035,---,---,---,---
5.1B Chemical Composition of Carbon Steel Tubes for General and Structural Applications,ASTM A 513-03a*,1020,---,G10200,0.17-0.23,0.30-0.60,---,0.035,0.035,---,---,---,---
5.1B Chemical Composition of Carbon Steel Tubes for General and Structural Applications,ASTM A 519-03,1020,---,G10200,0.18-0.23,0.30-0.60,---,0.040,0.050,---,---,---,---
5.1B Chemical Composition of Carbon Steel Tubes for General and Structural Applications,ASTM A 513-03a*,1025,---,G10250,0.22-0.28,0.30-0.60,---,0.035,0.035,---,---,---,---
5.1B Chemical Composition of Carbon Steel Tubes for General and Structural Applications,ASTM A 513-03a*,1030,---,G10300,0.27-0.34,0.60-0.90,---,0.035,0.035,---,---,---,---
5.1B Chemical Composition of Carbon Steel Tubes for General and Structural Applications,EN 10297-1:2003,E355,1.0580,---,0.22,1.60,0.55,0.030,0.035,---,---,---,---
5.1B Chemical Composition of Carbon Steel Tubes for General and Structural Applications,EN 10296-1:2003,E355,1.0580,---,0.22,1.60,0.55,0.045,0.045,---,---,---,---
5.1B Chemical Composition of Carbon Steel Tubes for General and Structural Applications,JIS G 3444:1994,STK 490,---,---,0.18,1.50,0.55,0.040,0.040,---,---,---,---
5.1B Chemical Composition of Carbon Steel Tubes for General and Structural Applications,JIS G 3445:1988,STKM 18 B,---,---,0.18,1.50,0.55,0.040,0.040,---,---,---,---
5.1B Chemical Composition of Carbon Steel Tubes for General and Structural Applications,JIS G 3445:1988,STKM 19 A,---,---,0.25,1.50,0.55,0.040,0.040,---,---,---,---
5.1B Chemical Composition of Carbon Steel Tubes for General and Structural Applications,ISO 2937:1974,TS 18,---,---,0.23,0.80-1.50,0.35,0.045,0.045,---,---,---,---
5.1B Chemical Composition of Carbon Steel Tubes for General and Structural Applications,EN 10305-2:2002,E235,1.0308,---,0.17,1.20,0.35,0.025,0.025,---,---,---,---
5.1B Chemical Composition of Carbon Steel Tubes for General and Structural Applications,EN 10305-3:2002,E420,1.0575,---,0.16,1.70,0.50,0.025,0.025,---,---,---,---
5.1B Chemical Composition of Carbon Steel Tubes for General and Structural Applications,ASTM A 512-96 (2001)*,MT 1020,---,G10200,0.15-0.25,0.30-0.60,---,0.04,0.045,---,---,---,---
5.1B Chemical Composition of Carbon Steel Tubes for General and Structural Applications,ASTM A 513-03a*,1021,---,G10210,0.17-0.23,0.30-0.90,---,0.035,0.035,---,---,---,---
5.1B Chemical Composition of Carbon Steel Tubes for General and Structural Applications,ASTM A 519-03,1025,---,G10250,0.22-0.28,0.30-0.60,---,0.040,0.050,---,---,---,---
5.1B Chemical Composition of Carbon Steel Tubes for General and Structural Applications,EN 10297-1:2003,C22E,1.1151,---,0.17-0.24,0.40-0.70,0.40,0.035,0.035,0.40,0.40,0.10,Cr+Mo+Ni 0.63
5.1B Chemical Composition of Carbon Steel Tubes for General and Structural Applications,JIS G 3444:1994,STK500,---,---,0.24,0.30-1.30,0.35,0.040,0.040,---,---,---,---
5.1B Chemical Composition of Carbon Steel Tubes for General and Structural Applications,JIS G 3472:1988,STAM 500 G,---,---,0.30,0.30-1.00,0.35,0.035,0.035,---,---,---,---
5.1B Chemical Composition of Carbon Steel Tubes for General and Structural Applications,JIS G 3445:1988,STKM 14 B,---,---,0.30,0.30-1.00,0.35,0.040,0.040,---,---,---,---
5.1B Chemical Composition of Carbon Steel Tubes for General and Structural Applications,JIS G 3472:1988,STAM 500 H,---,---,0.30,0.30-1.00,0.35,0.035,0.035,---,---,---,---
5.1B Chemical Composition of Carbon Steel Tubes for General and Structural Applications,EN 10305-1:2002,C45E,1.1191,---,0.42-0.55,0.50-0.80,0.40,0.035,0.035,0.40,---,0.10,Cr+Mo+Ni 0.63
5.1B Chemical Composition of Carbon Steel Tubes for General and Structural Applications,JIS G 3445:1988,STKM 16 A,---,---,0.35-0.45,0.40-1.00,0.40,0.040,0.040,---,---,---,---
5.1B Chemical Composition of Carbon Steel Tubes for General and Structural Applications,EN 10305-2:2002,E275,1.0225,---,0.21,1.40,0.35,0.025,0.025,---,---,---,---
5.1B Chemical Composition of Carbon Steel Tubes for General and Structural Applications,JIS G 3445:1988,STKM 13 C,---,---,0.25,0.30-0.90,0.35,0.040,0.040,---,---,---,---
5.1B Chemical Composition of Carbon Steel Tubes for General and Structural Applications,JIS G 3445:1988,STKM 18 C,---,---,0.18,1.50,0.55,0.040,0.040,---,---,---,---
5.1B Chemical Composition of Carbon Steel Tubes for General and Structural Applications,JIS G 3473:1988,STC 510A,---,---,0.25,0.30-0.90,0.35,0.040,0.040,---,---,---,---
5.1B Chemical Composition of Carbon Steel Tubes for General and Structural Applications,JIS G 3473:1988,STC 510B,---,---,0.18,1.50,0.55,0.040,0.040,---,---,---,---
5.1B Chemical Composition of Carbon Steel Tubes for General and Structural Applications,ASTM A 519-03,1045,---,G10450,0.43-0.50,0.60-0.90,---,0.040,0.050,---,---,---,---
5.1B Chemical Composition of Carbon Steel Tubes for General and Structural Applications,ASTM A 513-03a*,1025,---,G10250,0.22-0.28,0.30-0.60,---,0.035,0.035,---,---,---,---
5.1B Chemical Composition of Carbon Steel Tubes for General and Structural Applications,ASTM A 519-03,1025,---,G10250,0.22-0.28,0.30-0.60,---,0.040,0.050,---,---,---,---
5.1B Chemical Composition of Carbon Steel Tubes for General and Structural Applications,ASTM A 513-03a*,1026,---,G10260,0.22-0.28,0.60-0.90,---,0.035,0.035,---,---,---,---
5.1B Chemical Composition of Carbon Steel Tubes for General and Structural Applications,ASTM A 519-03,1035,---,G10350,0.32-0.38,0.60-0.90,---,0.040,0.050,---,---,---,---
5.1B Chemical Composition of Carbon Steel Tubes for General and Structural Applications,EN 10305-1:2002,E255,1.0408,---,0.21,0.40-1.10,0.35,0.025,0.025,---,---,---,V 0.08-0.15; Al 0.010-0.060; Nb 0.07; Ti 0.05; Nb+V 0.02
5.1B Chemical Composition of Carbon Steel Tubes for General and Structural Applications,EN 10305-1:2002,E410,1.0509,---,0.16-0.22,1.30-1.70,0.10-0.50,0.030,0.035,---,---,---,---
5.1B Chemical Composition of Carbon Steel Tubes for General and Structural Applications,ISO 3304:1985,R44,---,---,0.21,1.2,0.35,0.050,0.050,---,---,---,---
5.1B Chemical Composition of Carbon Steel Tubes for General and Structural Applications,ISO 3305:1985,R44,---,---,0.21,1.2,0.35,0.050,0.050,---,---,---,---
5.1B Chemical Composition of Carbon Steel Tubes for General and Structural Applications,ISO 3306:1985,R50,---,---,0.23,1.6,0.55,0.050,0.050,---,---,---,---
5.1B Chemical Composition of Carbon Steel Tubes for General and Structural Applications,ASTM A 519-03,1050,---,G10500,0.48-0.55,0.60-0.90,---,0.040,0.050,---,---,---,---
5.1B Chemical Composition of Carbon Steel Tubes for General and Structural Applications,EN 10305-1:2002,C35E,1.1181,---,0.32-0.39,0.50-0.80,0.40,0.035,0.035,0.40,---,0.10,Cr+Mo+Ni 0.63
5.1B Chemical Composition of Carbon Steel Tubes for General and Structural Applications,EN 10305-3:2002,E355,1.0580,---,0.22,1.60,0.55,0.025,0.025,---,---,---,---
5.1B Chemical Composition of Carbon Steel Tubes for General and Structural Applications,ISO 2937:1974,C 35,---,---,0.32-0.39,0.50-0.80,0.15-0.40,0.035,0.035,---,---,---,---
5.1B Chemical Composition of Carbon Steel Tubes for General and Structural Applications,JIS G 3444:1994,STK540,---,---,0.23,1.50,0.55,0.040,0.040,---,---,---,---
5.1B Chemical Composition of Carbon Steel Tubes for General and Structural Applications,JIS G 3445:1988,STKM 20 A,---,---,0.25,1.60,0.55,0.040,0.040,---,---,---,Nb or V 0.15
5.1B Chemical Composition of Carbon Steel Tubes for General and Structural Applications,JIS G 3473:1988,STC 540,---,---,0.25,1.60,0.55,0.040,0.040,---,---,---,Nb or V 0.15
5.1B Chemical Composition of Carbon Steel Tubes for General and Structural Applications,JIS G 3474:1995,STKT 540,---,---,0.23,1.50,0.55,0.040,0.040,---,---,---,---
5.1B Chemical Composition of Carbon Steel Tubes for General and Structural Applications,EN 10296-1:2003,E355,1.0580,---,0.22,1.60,0.55,0.045,0.045,---,---,---,---
5.1B Chemical Composition of Carbon Steel Tubes for General and Structural Applications,JIS G 3472:1988,STAM 540 H,---,---,0.30,0.30-1.00,0.35,0.035,0.035,---,---,---,---
5.1B Chemical Composition of Carbon Steel Tubes for General and Structural Applications,ISO 3304:1985,R50,---,---,0.23,1.6,0.55,0.050,0.050,---,---,---,---
5.1B Chemical Composition of Carbon Steel Tubes for General and Structural Applications,ISO 3305:1985,R50,---,---,0.23,1.6,0.55,0.050,0.050,---,---,---,---
5.1B Chemical Composition of Carbon Steel Tubes for General and Structural Applications,EN 10297-1:2003,C35E,1.1181,---,0.32-0.39,0.50-0.80,0.40,0.035,0.035,0.40,0.40,0.10,Cr+Mo+Ni 0.63
5.1B Chemical Composition of Carbon Steel Tubes for General and Structural Applications,JIS G 3445:1988,STKM 17 A,---,---,0.45-0.55,0.40-1.00,0.40,0.040,0.040,---,---,---,---
5.1B Chemical Composition of Carbon Steel Tubes for General and Structural Applications,EN 10305-1:2002,E410,1.0509,---,0.16-0.22,1.30-1.70,0.10-0.50,0.030,0.035,---,---,---,---
5.1B Chemical Composition of Carbon Steel Tubes for General and Structural Applications,JIS G 3445:1988,STKM 14 C,---,---,0.30,0.30-1.00,0.35,0.040,0.040,---,---,---,---
5.1B Chemical Composition of Carbon Steel Tubes for General and Structural Applications,JIS G 3445:1988,STKM 19 C,---,---,0.25,1.50,0.55,0.040,0.040,---,---,---,---
5.1B Chemical Composition of Carbon Steel Tubes for General and Structural Applications,ASTM A 519-03,1050,---,G10500,0.48-0.55,0.60-0.90,---,0.040,0.050,---,---,---,---
5.1B Chemical Composition of Carbon Steel Tubes for General and Structural Applications,ASTM A 513-03a*,1026,---,G10260,0.22-0.28,0.60-0.90,---,0.035,0.035,---,---,---,---
5.1B Chemical Composition of Carbon Steel Tubes for General and Structural Applications,ASTM A 512-96 (2001)*,1030,---,G10300,0.27-0.34,0.60-0.90,---,0.040,0.045,---,---,---,---
5.1B Chemical Composition of Carbon Steel Tubes for General and Structural Applications,ASTM A 513-03a*,1030,---,G10300,0.27-0.34,0.60-0.90,---,0.035,0.035,---,---,---,---
5.1B Chemical Composition of Carbon Steel Tubes for General and Structural Applications,ASTM A 513-03a*,1035,---,G10350,0.31-0.38,0.60-0.90,---,0.035,0.035,---,---,---,---
5.1B Chemical Composition of Carbon Steel Tubes for General and Structural Applications,ASTM A 519-03,1045,---,G10450,0.43-0.50,0.60-0.90,---,0.040,0.050,---,---,---,---
5.1B Chemical Composition of Carbon Steel Tubes for General and Structural Applications,EN 10305-2:2002,E275,1.0225,---,0.21,1.40,0.35,0.025,0.025,---,---,---,---
5.1B Chemical Composition of Carbon Steel Tubes for General and Structural Applications,ASTM A 519-03,1050,---,G10500,0.48-0.55,0.60-0.90,---,0.040,0.050,---,---,---,---
5.1B Chemical Composition of Carbon Steel Tubes for General and Structural Applications,EN 10305-1:2002,E255,1.0408,---,0.21,0.40-1.10,0.35,0.025,0.025,---,---,---,V 0.08-0.15; Al 0.010-0.060; Nb 0.07; Ti 0.05; Nb+V 0.02
5.1B Chemical Composition of Carbon Steel Tubes for General and Structural Applications,EN 10305-1:2002,E355,1.0580,---,0.22,1.60,0.55,0.025,0.025,---,---,---,---
5.1B Chemical Composition of Carbon Steel Tubes for General and Structural Applications,JIS G 3445:1988,STKM 15 C,---,---,0.25-0.35,0.30-1.00,0.35,0.040,0.040,---,---,---,---
5.1B Chemical Composition of Carbon Steel Tubes for General and Structural Applications,ASTM A 513-03a*,1030,---,G10300,0.27-0.34,0.60-0.90,---,0.035,0.035,---,---,---,---
5.1B Chemical Composition of Carbon Steel Tubes for General and Structural Applications,ASTM A 513-03a*,1035,---,G10350,0.31-0.38,0.60-0.90,---,0.035,0.035,---,---,---,---
5.1B Chemical Composition of Carbon Steel Tubes for General and Structural Applications,ASTM A 519-03,1035,---,G10350,0.32-0.38,0.60-0.90,---,0.040,0.050,---,---,---,---
5.1B Chemical Composition of Carbon Steel Tubes for General and Structural Applications,ASTM A 513-03a*,1040,---,G10400,0.36-0.44,0.60-0.90,---,0.040,0.050,---,---,---,---
5.1B Chemical Composition of Carbon Steel Tubes for General and Structural Applications,ASTM A 513-03a*,1524,---,G15240,0.18-0.25,1.35-1.65,---,0.040,0.050,---,---,---,---
5.1B Chemical Composition of Carbon Steel Tubes for General and Structural Applications,EN 10305-1:2002,C35E,1.1181,---,0.32-0.39,0.50-0.80,0.40,0.035,0.035,0.40,---,0.10,Cr+Mo+Ni 0.63
5.1B Chemical Composition of Carbon Steel Tubes for General and Structural Applications,EN 10305-2:2002,E355,1.0580,---,0.22,1.60,0.55,0.025,0.025,---,---,---,---
5.1B Chemical Composition of Carbon Steel Tubes for General and Structural Applications,JIS G 3474:1995,STKT 590,---,---,0.12,2.00,0.40,0.030,0.030,---,---,---,Nb+V ≤ 0.15
5.1B Chemical Composition of Carbon Steel Tubes for General and Structural Applications,JIS G 3473:1988,STC 590A,---,---,0.25,0.30-0.90,0.35,0.040,0.040,---,---,---,---
5.1B Chemical Composition of Carbon Steel Tubes for General and Structural Applications,JIS G 3473:1988,STC 590B,---,---,0.25,1.50,0.55,0.040,0.040,---,---,---,---
5.1B Chemical Composition of Carbon Steel Tubes for General and Structural Applications,EN 10297-1:2003,E420J2,1.0599,---,0.16-0.22,1.30-1.70,0.10-0.50,0.030,0.035,0.30,0.40,0.08,Al 0.010 min; Cu 0.30; N 0.020; Nb 0.07; Ti 0.05; V 0.08-0.15; Nb+V 0.20
5.1B Chemical Composition of Carbon Steel Tubes for General and Structural Applications,ISO 3304:1985,R50,---,---,0.23,1.6,0.55,0.050,0.050,---,---,---,---
5.1B Chemical Composition of Carbon Steel Tubes for General and Structural Applications,ISO 3305:1985,R50,---,---,0.23,1.6,0.55,0.050,0.050,---,---,---,---
5.1B Chemical Composition of Carbon Steel Tubes for General and Structural Applications,EN 10305-1:2002,E410,1.0509,---,0.16-0.22,1.30-1.70,0.10-0.50,0.030,0.035,---,---,---,---
5.1B Chemical Composition of Carbon Steel Tubes for General and Structural Applications,EN 10297-1:2003,C45E,---,---,0.42-0.50,0.50-0.80,0.40,0.035,0.035,0.40,0.40,0.10,Cr+Mo+Ni 0.63
5.1B Chemical Composition of Carbon Steel Tubes for General and Structural Applications,JIS G 3445:1988,STKM 16 C,---,---,0.35-0.45,0.40-1.00,0.40,0.040,0.040,---,---,---,---
5.1B Chemical Composition of Carbon Steel Tubes for General and Structural Applications,ASTM A 513-03a*,1035,---,G10350,0.31-0.38,0.60-0.90,---,0.035,0.035,---,---,---,---
5.1B Chemical Composition of Carbon Steel Tubes for General and Structural Applications,ASTM A 513-03a*,1040,---,G10400,0.36-0.44,0.60-0.90,---,0.040,0.050,---,---,---,---
5.1B Chemical Composition of Carbon Steel Tubes for General and Structural Applications,ASTM A 513-03a*,1524,---,G15240,0.18-0.25,1.35-1.65,---,0.040,0.050,---,---,---,---
5.1B Chemical Composition of Carbon Steel Tubes for General and Structural Applications,ASTM A 519-03,1045,---,G10450,0.43-0.50,0.60-0.90,---,0.040,0.050,---,---,---,---
5.1B Chemical Composition of Carbon Steel Tubes for General and Structural Applications,EN 10297-1:2003,C35E,1.1181,---,0.32-0.39,0.50-0.80,0.40,0.035,0.035,0.40,0.40,0.10,Cr+Mo+Ni 0.63
5.1B Chemical Composition of Carbon Steel Tubes for General and Structural Applications,EN 10305-1:2002,E355,1.0580,---,0.22,1.60,0.55,0.025,0.025,---,---,---,---
5.1B Chemical Composition of Carbon Steel Tubes for General and Structural Applications,EN 10305-2:2002,E355,1.0580,---,0.22,1.60,0.55,0.025,0.025,---,---,---,---
5.1B Chemical Composition of Carbon Steel Tubes for General and Structural Applications,EN 10305-1:2002,26Mn5,1.1161,---,0.20-0.30,1.20-1.50,0.40,0.035,0.035,---,---,---,---
5.1B Chemical Composition of Carbon Steel Tubes for General and Structural Applications,EN 10297-1:2003,E470,1.0536,---,0.16-0.22,1.30-1.70,0.10-0.50,0.030,0.035,---,---,---,Al 0.010 min; N 0.020; Nb 0.07; V 0.15
5.1B Chemical Composition of Carbon Steel Tubes for General and Structural Applications,JIS G 3445:1988,STKM 17 C,---,---,0.45-0.55,0.40-1.00,0.40,0.040,0.040,---,---,---,---
5.1B Chemical Composition of Carbon Steel Tubes for General and Structural Applications,EN 10305-1:2002,C45E,1.1191,---,0.42-0.55,0.50-0.80,0.40,0.035,0.035,0.40,---,0.10,Cr+Mo+Ni 0.63
5.1B Chemical Composition of Carbon Steel Tubes for General and Structural Applications,EN 10297-1:2003,38Mn6,1.1127,---,0.34-0.42,1.40-1.65,0.15-0.35,0.035,0.035,0.40,0.40,0.10,Cr+Mo+Ni 0.63
5.1B Chemical Composition of Carbon Steel Tubes for General and Structural Applications,EN 10305-1:2002,E410,1.0509,---,0.16-0.22,1.30-1.70,0.10-0.50,0.030,0.035,---,---,---,---
5.1B Chemical Composition of Carbon Steel Tubes for General and Structural Applications,EN 10305-1:2002,26Mn5,1.1161,---,0.20-0.30,1.20-1.50,0.40,0.035,0.035,---,---,---,---
5.1B Chemical Composition of Carbon Steel Tubes for General and Structural Applications,EN 10297-1:2003,C45E,1.1181,---,0.42-0.50,0.50-0.80,0.40,0.035,0.035,0.40,0.40,0.10,Cr+Mo+Ni 0.63
5.1B Chemical Composition of Carbon Steel Tubes for General and Structural Applications,EN 10297-1:2003,E590K2,1.0644,---,0.16-0.22,1.30-1.70,0.10-0.50,0.030,0.035,0.30,0.40,0.08,Al 0.010 min; Cu 0.30; N 0.02; Nb 0.07; Ti 0.05; V 0.08-0.15; Nb+V 0.20
