Repository: FlaviodeMorais/PMI

File: extracted/cap5_5.2A_alloy_steel_tubes_general.csv
Section,Standard Designation,"Grade, Class, Type, Symbol or Name",Steel Number,UNS Number,C,Mn,Si,P,S,Cr,Ni,Mo,Others
5.2A Chemical Composition of Alloy Steel Tubes for General and Structural Applications,ASTM A 519-03,4028,---,G40280,0.25-0.30,0.70-0.90,0.15-0.35,0.040,0.035-0.050,---,---,0.20-0.30,---
5.2A Chemical Composition of Alloy Steel Tubes for General and Structural Applications,EN 10305-1:2002,26Mo2,1.5417,---,0.22-0.29,1.50,0.40,0.035,0.035,---,0.40,0.15-0.25,---
5.2A Chemical Composition of Alloy Steel Tubes for General and Structural Applications,JIS G 3441:1988,SCM 418 TK,---,---,0.16-0.21,0.60-0.85,0.15-0.35,0.030,0.030,0.90-1.20,0.25,0.15-0.30,Cu 0.30
5.2A Chemical Composition of Alloy Steel Tubes for General and Structural Applications,JIS G 3441:1988,SCM 420 TK,---,---,0.18-0.23,0.60-0.85,0.15-0.35,0.030,0.030,0.90-1.20,0.25,0.15-0.30,Cu 0.30
5.2A Chemical Composition of Alloy Steel Tubes for General and Structural Applications,EN 10297-1:2003,25CrMo4,1.7218,---,0.22-0.29,0.60-0.90,0.40,0.035,0.035,0.90-1.20,---,0.15-0.30,---
5.2A Chemical Composition of Alloy Steel Tubes for General and Structural Applications,EN 10305-1:2002,25CrMo4,1.7218,---,0.22-0.29,0.60-0.90,0.40,0.035,0.035,0.90-1.20,---,0.15-0.30,---
5.2A Chemical Composition of Alloy Steel Tubes for General and Structural Applications,ASTM A 513-03a*,4130,---,G41300,0.28-0.33,0.40-0.60,0.15-0.35,0.035,0.040,0.80-1.10,---,0.15-0.25,---
5.2A Chemical Composition of Alloy Steel Tubes for General and Structural Applications,ASTM A 519-03,4130,---,G41300,0.28-0.33,0.40-0.60,0.15-0.35,0.040,0.040,0.80-1.10,---,0.15-0.25,---
5.2A Chemical Composition of Alloy Steel Tubes for General and Structural Applications,EN 10297-1:2003,30CrMo4,1.7216,---,0.27-0.34,0.35-0.60,0.35,0.035,0.035,0.80-1.15,---,0.15-0.30,---
5.2A Chemical Composition of Alloy Steel Tubes for General and Structural Applications,JIS G 3441:1988,SCM 430 TK,---,---,0.28-0.33,0.60-0.85,0.25-0.35,0.030,0.030,0.90-1.20,0.25,0.15-0.30,Cu 0.30
5.2A Chemical Composition of Alloy Steel Tubes for General and Structural Applications,ASTM A 519-03,4135,---,G41350,0.33-0.38,0.70-0.90,0.15-0.35,0.040,0.040,0.80-1.10,---,0.15-0.25,---
5.2A Chemical Composition of Alloy Steel Tubes for General and Structural Applications,JIS G 3441:1988,SCM 435 TK,---,---,0.33-0.38,0.60-0.85,0.15-0.35,0.030,0.030,0.90-1.20,0.25,0.15-0.30,Cu 0.30
5.2A Chemical Composition of Alloy Steel Tubes for General and Structural Applications,EN 10297-1:2003,34CrMo4,1.7220,---,0.30-0.37,0.60-0.90,0.40,0.035,0.035,0.90-1.20,---,0.15-0.30,---
5.2A Chemical Composition of Alloy Steel Tubes for General and Structural Applications,ASTM A 519-03,4137,---,G41370,0.35-0.40,0.70-0.90,0.15-0.35,0.040,0.040,0.80-1.10,---,0.15-0.25,---
5.2A Chemical Composition of Alloy Steel Tubes for General and Structural Applications,ASTM A 513-03a*,4140,---,G41400,0.38-0.43,0.75-1.00,0.15-0.35,0.035,0.040,0.80-1.10,---,0.15-0.25,---
5.2A Chemical Composition of Alloy Steel Tubes for General and Structural Applications,ASTM A 519-03,4140,---,G41400,0.38-0.43,0.75-1.00,0.15-0.35,0.040,0.040,0.80-1.10,---,0.15-0.25,---
5.2A Chemical Composition of Alloy Steel Tubes for General and Structural Applications,JIS G 3441:1988,SCM 440 TK,---,---,0.38-0.43,0.60-0.85,0.15-0.35,0.030,0.030,0.90-1.20,0.25,0.15-0.30,Cu 0.30
5.2A Chemical Composition of Alloy Steel Tubes for General and Structural Applications,EN 10297-1:2003,42CrMo4,1.7225,---,0.38-0.45,0.60-0.90,0.40,0.035,0.035,0.90-1.20,---,0.15-0.30,---
5.2A Chemical Composition of Alloy Steel Tubes for General and Structural Applications,EN 10305-1:2002,42CrMo4,1.7225,---,0.38-0.45,0.60-0.90,0.40,0.035,0.035,0.90-1.20,---,0.15-0.30,---
5.2A Chemical Composition of Alloy Steel Tubes for General and Structural Applications,ASTM A 519-03,4142,---,G41420,0.40-0.45,0.75-1.00,0.15-0.35,0.040,0.040,0.80-1.10,---,0.15-0.25,---

File: extracted/cap5_5.3.1A_ferritic_martensitic_ss_tubes_general.csv
Section,Standard Designation,"Grade, Class, Type, Symbol or Name",Steel Number,UNS Number,C,Mn,Si,P,S,Cr,Ni,Mo,Others
5.3.1A Chemical Composition of Ferritic and Martensitic Stainless Steel Tubes for General and Structural Applications,ASTM A 268/A 268M-03,TP405,---,S40500,0.08,1.00,1.00,0.040,0.030,11.5-14.5,0.50,---,Al 0.10-0.30
5.3.1A Chemical Composition of Ferritic and Martensitic Stainless Steel Tubes for General and Structural Applications,ASTM A 511-96,MT 405,---,---,0.08,1.00,1.00,0.040,0.030,11.5-14.5,0.50,---,Al 0.10-0.30
5.3.1A Chemical Composition of Ferritic and Martensitic Stainless Steel Tubes for General and Structural Applications,DIN 17456:1999,X6CrAl13,1.4002,---,0.08,1.00,1.00,0.040,0.015,12.00-14.00,---,---,Al 0.10-0.30
5.3.1A Chemical Composition of Ferritic and Martensitic Stainless Steel Tubes for General and Structural Applications,ASTM A 268/A 268M-03,TP410,---,S41000,0.15,1.00,1.00,0.040,0.030,11.5-13.5,---,---,---
5.3.1A Chemical Composition of Ferritic and Martensitic Stainless Steel Tubes for General and Structural Applications,ASTM A 511-96,MT 410,---,---,0.15,1.00,1.00,0.040,0.030,11.5-13.5,0.50,---,---
5.3.1A Chemical Composition of Ferritic and Martensitic Stainless Steel Tubes for General and Structural Applications,JIS G 3446:1994,SUS410TKA,---,---,0.15,1.00,1.00,0.040,0.030,11.50-13.50,---,---,---
5.3.1A Chemical Composition of Ferritic and Martensitic Stainless Steel Tubes for General and Structural Applications,JIS G 3446:1994,SUS410TKC,---,---,0.15,1.00,1.00,0.040,0.030,11.50-13.50,---,---,---
5.3.1A Chemical Composition of Ferritic and Martensitic Stainless Steel Tubes for General and Structural Applications,DIN 17456:1999,X12Cr13,1.4006,---,0.08-0.15,1.50,1.00,0.040,0.015,11.50-13.50,0.75,---,---
5.3.1A Chemical Composition of Ferritic and Martensitic Stainless Steel Tubes for General and Structural Applications,ASTM A 268/A 268M-03,TP409,---,S40900,0.08,1.00,1.00,0.045,0.030,10.5-11.7,0.50,---,Ti 6 x C to 0.75
5.3.1A Chemical Composition of Ferritic and Martensitic Stainless Steel Tubes for General and Structural Applications,BS 6323-8:1982 AMD 2:1989,LW 12,---,---,0.06,0.60,0.90,0.040,0.020,11.0-13.0,0.50,---,N 0.025; Ti 5 x C to 0.70
5.3.1A Chemical Composition of Ferritic and Martensitic Stainless Steel Tubes for General and Structural Applications,BS 6323-8:1982 AMD 2:1989,LW 19,---,---,0.08,1.00,1.00,0.040,0.030,10.5-12.5,1.00,---,Ti 6 x C to 1.00
5.3.1A Chemical Composition of Ferritic and Martensitic Stainless Steel Tubes for General and Structural Applications,DIN 17455:1999,X2CrTi12,1.4512,---,0.030,1.00,1.00,0.040,0.015,10.50-12.50,---,---,Ti 6 x (C+N) to 0.65
5.3.1A Chemical Composition of Ferritic and Martensitic Stainless Steel Tubes for General and Structural Applications,DIN 17456:1999,X2CrTi12,1.4512,---,0.030,1.00,1.00,0.040,0.015,10.50-12.50,---,---,Ti 6 x (C+N) to 0.65
5.3.1A Chemical Composition of Ferritic and Martensitic Stainless Steel Tubes for General and Structural Applications,ASTM A 268/A 268M-03,TP430,---,S43000,0.12,1.00,1.00,0.040,0.030,16.0-18.0,---,---,---
5.3.1A Chemical Composition of Ferritic and Martensitic Stainless Steel Tubes for General and Structural Applications,ASTM A 554-03,MT-430,---,---,0.12,1.00,1.00,0.040,0.030,16.0-18.0,0.50,---,---
5.3.1A Chemical Composition of Ferritic and Martensitic Stainless Steel Tubes for General and Structural Applications,ASTM A 511-96,MT 430,---,---,0.12,1.00,1.00,0.040,0.030,16.0-18.0,0.50,---,---
5.3.1A Chemical Composition of Ferritic and Martensitic Stainless Steel Tubes for General and Structural Applications,JIS G 3446:1994,SUS430TKA,---,---,0.12,1.00,0.75,0.040,0.030,16.00-18.00,---,---,---
5.3.1A Chemical Composition of Ferritic and Martensitic Stainless Steel Tubes for General and Structural Applications,JIS G 3446:1994,SUS430TKC,---,---,0.12,1.00,0.75,0.040,0.030,16.00-18.00,---,---,---
5.3.1A Chemical Composition of Ferritic and Martensitic Stainless Steel Tubes for General and Structural Applications,DIN 17455:1999,X6Cr17,1.4016,---,0.08,1.00,1.00,0.040,0.015,16.00-18.00,---,---,Al 0.10-0.30
5.3.1A Chemical Composition of Ferritic and Martensitic Stainless Steel Tubes for General and Structural Applications,DIN 17456:1999,X6Cr17,1.4016,---,0.08,1.00,1.00,0.040,0.015,16.00-18.00,---,---,---
5.3.1A Chemical Composition of Ferritic and Martensitic Stainless Steel Tubes for General and Structural Applications,AFNOR NF A 49-647:1979,TS Z 8 C 17,---,---,0.10,1.0,1.00,0.040,0.030,16-18,0.50,---,---
5.3.1A Chemical Composition of Ferritic and Martensitic Stainless Steel Tubes for General and Structural Applications,ASTM A 268/A 268M-03,TP439,---,S43035,0.07,1.00,1.00,0.040,0.030,17.00-19.00,0.50,---,Al 0.15; N 0.04; Ti 0.20 + 4 (C + N) to 1.10
5.3.1A Chemical Composition of Ferritic and Martensitic Stainless Steel Tubes for General and Structural Applications,DIN 17455:1999,X3CrTi17,1.4510,---,0.05,1.00,1.00,0.040,0.015,16.00-18.00,---,---,Ti 4 x (C+N)+0.15 to 0.80
5.3.1A Chemical Composition of Ferritic and Martensitic Stainless Steel Tubes for General and Structural Applications,DIN 17456:1999,X3CrTi17,1.4510,---,0.05,1.00,1.00,0.040,0.015,16.00-18.00,---,---,Ti 4 x (C+N)+0.15 to 0.80

File: extracted/cap5_5.3.2A_austenitic_ss_tubes_general.csv
Section,Standard Designation,"Grade, Class, Type, Symbol or Name",Steel Number,UNS Number,C,Mn,Si,P,S,Cr,Ni,Mo,Others
5.3.2A Chemical Composition of Austenitic Stainless Steel Tubes for General and Structural Applications,ASTM A 269-02a,TP304,---,S30400,0.08,2.00,1.00,0.045,0.030,18.0-20.0,8.0-11.0,---,---
5.3.2A Chemical Composition of Austenitic Stainless Steel Tubes for General and Structural Applications,ASTM A 511-96,MT 304,---,---,0.08,2.00,1.00,0.040,0.030,18.0-20.0,8.0-11.0,---,---
5.3.2A Chemical Composition of Austenitic Stainless Steel Tubes for General and Structural Applications,ASTM A 554-03,MT-304,---,---,0.08,2.00,1.00,0.040,0.030,18.0-20.0,8.0-11.0,---,---
5.3.2A Chemical Composition of Austenitic Stainless Steel Tubes for General and Structural Applications,ASTM A 632-02a,TP 304,---,S30400,0.08,2.00,0.75,0.045,0.030,18.0-20.0,8.0-11.0,---,---
5.3.2A Chemical Composition of Austenitic Stainless Steel Tubes for General and Structural Applications,JIS G 3446:1994,SUS304TKA,---,---,0.08,2.00,1.00,0.040,0.030,18.00-20.00,8.00-11.00,---,---
5.3.2A Chemical Composition of Austenitic Stainless Steel Tubes for General and Structural Applications,JIS G 3446:1994,SUS304TKC,---,---,0.08,2.00,1.00,0.040,0.030,18.00-20.00,8.00-11.00,---,---
5.3.2A Chemical Composition of Austenitic Stainless Steel Tubes for General and Structural Applications,BS 6323-8:1982 AMD 2:1989,LW 21,---,---,0.06,2.00,1.00,0.045,0.030,17.5-19.0,8.0-11.0,---,---
5.3.2A Chemical Composition of Austenitic Stainless Steel Tubes for General and Structural Applications,BS 6323-8:1982 AMD 2:1989,LWCF 21,---,---,0.06,2.00,1.00,0.045,0.030,17.5-19.0,8.0-11.0,---,---
5.3.2A Chemical Composition of Austenitic Stainless Steel Tubes for General and Structural Applications,DIN 17455:1999,X5CrNi18-10,1.4301,---,0.07,2.00,1.00,0.045,0.015,17.00-19.50,8.00-10.50,---,N 0.11
5.3.2A Chemical Composition of Austenitic Stainless Steel Tubes for General and Structural Applications,DIN 17456:1999,X5CrNi18-10,1.4301,---,0.07,2.0,1.00,0.045,0.015,17.00-19.50,8.00-10.50,---,N 0.11
5.3.2A Chemical Composition of Austenitic Stainless Steel Tubes for General and Structural Applications,AFNOR NF A 49-647:1979,TS Z 6 CN 18-09,---,---,0.07,2.0,1.0,0.040,0.030,18-20,8-12,---,---
5.3.2A Chemical Composition of Austenitic Stainless Steel Tubes for General and Structural Applications,ASTM A 269-02a,TP304L,---,S30403,0.035,2.00,1.00,0.045,0.030,18.0-20.0,8.0-12.0,---,---
5.3.2A Chemical Composition of Austenitic Stainless Steel Tubes for General and Structural Applications,ASTM A 511-96,MT 304L,---,---,0.035,2.00,1.00,0.040,0.030,18.0-20.0,8.0-13.0,---,---
5.3.2A Chemical Composition of Austenitic Stainless Steel Tubes for General and Structural Applications,ASTM A 554-03,MT-304L,---,---,0.035,2.00,1.00,0.040,0.030,18.0-20.0,8.0-13.0,---,---
5.3.2A Chemical Composition of Austenitic Stainless Steel Tubes for General and Structural Applications,ASTM A 632-02a,TP 304L,---,S30403,0.030,2.00,0.75,0.045,0.030,18.0-20.0,8.0-13.0,---,---
5.3.2A Chemical Composition of Austenitic Stainless Steel Tubes for General and Structural Applications,ASTM A 778-01,TP 304L,---,S30403,0.030,2.00,1.00,0.045,0.030,18.0-20.0,8.0-13.0,---,N 0.10
5.3.2A Chemical Composition of Austenitic Stainless Steel Tubes for General and Structural Applications,BS 6323-8:1982 AMD 2:1989,LW 20,---,---,0.03,2.00,1.00,0.045,0.030,17.0-19.0,9.0-12.0,---,---
5.3.2A Chemical Composition of Austenitic Stainless Steel Tubes for General and Structural Applications,BS 6323-8:1982 AMD 2:1989,LWCF 20,---,---,0.03,2.00,1.00,0.045,0.030,17.0-19.0,9.0-12.0,---,---
5.3.2A Chemical Composition of Austenitic Stainless Steel Tubes for General and Structural Applications,DIN 17455:1999,X2CrNi19-11,1.4306,---,0.030,2.00,1.00,0.045,0.015,18.00-20.00,10.00-12.00,---,N 0.11
5.3.2A Chemical Composition of Austenitic Stainless Steel Tubes for General and Structural Applications,DIN 17456:1999,X2CrNi19-11,1.4306,---,0.030,2.0,1.00,0.045,0.015,18.00-20.00,10.00-12.00,---,N 0.11
5.3.2A Chemical Composition of Austenitic Stainless Steel Tubes for General and Structural Applications,AFNOR NF A 49-317:1980,TU Z 2 CN 18-10,---,---,0.030,2.00,1.00,0.040,0.030,17-20.0,9-12.00,---,---
5.3.2A Chemical Composition of Austenitic Stainless Steel Tubes for General and Structural Applications,AFNOR NF A 49-647:1979,TS Z 2 CN 18-10,---,---,0.030,2.0,1.0,0.040,0.030,18-20,8-12,---,---
5.3.2A Chemical Composition of Austenitic Stainless Steel Tubes for General and Structural Applications,ASTM A 269-02a,TP304LN,---,S30453,0.035,2.00,1.00,0.045,0.030,18.0-20.0,8.0-11.0,---,N 0.10-0.16
5.3.2A Chemical Composition of Austenitic Stainless Steel Tubes for General and Structural Applications,DIN 17455:1999,X2CrNiN18-10,1.4311,---,0.030,2.00,1.00,0.045,0.015,17.00-19.50,8.50-11.50,---,N 0.12-0.22
5.3.2A Chemical Composition of Austenitic Stainless Steel Tubes for General and Structural Applications,DIN 17456:1999,X2CrNiN18-10,1.4311,---,0.030,2.0,1.00,0.045,0.015,17.00-19.50,8.50-11.50,---,N 0.12-0.22
5.3.2A Chemical Composition of Austenitic Stainless Steel Tubes for General and Structural Applications,ASTM A 269-02a,TP316,---,S31600,0.08,2.00,1.00,0.045,0.030,16.0-18.0,10.0-14.0,2.00-3.00,---
5.3.2A Chemical Composition of Austenitic Stainless Steel Tubes for General and Structural Applications,ASTM A 511-96,MT 316,---,---,0.08,2.00,1.00,0.040,0.030,16.0-18.0,11.0-14.0,2.0-3.0,---
5.3.2A Chemical Composition of Austenitic Stainless Steel Tubes for General and Structural Applications,ASTM A 554-03,MT-316,---,---,0.08,2.00,1.00,0.040,0.030,16.0-18.0,10.0-14.0,2.0-3.0,---
5.3.2A Chemical Composition of Austenitic Stainless Steel Tubes for General and Structural Applications,ASTM A 632-02a,TP 316,---,S31600,0.08,2.00,0.75,0.045,0.030,16.0-18.0,11.0-14.0,2.00-3.00,---
5.3.2A Chemical Composition of Austenitic Stainless Steel Tubes for General and Structural Applications,JIS G 3446:1994,SUS316TKA,---,---,0.08,2.00,1.00,0.040,0.030,16.00-18.00,10.00-14.00,2.00-3.00,---
5.3.2A Chemical Composition of Austenitic Stainless Steel Tubes for General and Structural Applications,JIS G 3446:1994,SUS316TKC,---,---,0.08,2.00,1.00,0.040,0.030,16.00-18.00,10.00-14.00,2.00-3.00,---
5.3.2A Chemical Composition of Austenitic Stainless Steel Tubes for General and Structural Applications,BS 6323-8:1982 AMD 2:1989,LW 23,---,---,0.07,2.00,1.00,0.045,0.030,16.5-18.5,11.0-14.0,2.5-3.0,---
5.3.2A Chemical Composition of Austenitic Stainless Steel Tubes for General and Structural Applications,BS 6323-8:1982 AMD 2:1989,LWCF 23,---,---,0.07,2.00,1.00,0.045,0.030,16.5-18.5,11.0-14.0,2.5-3.0,---
5.3.2A Chemical Composition of Austenitic Stainless Steel Tubes for General and Structural Applications,DIN 17455:1999,X5CrNiMo17-12-2,1.4401,---,0.07,2.00,1.00,0.045,0.015,16.50-18.50,10.00-13.00,2.00-2.50,N 0.11
5.3.2A Chemical Composition of Austenitic Stainless Steel Tubes for General and Structural Applications,DIN 17455:1999,X3CrNiMo17-13-3,1.4436,---,0.05,2.00,1.00,0.045,0.015,16.50-18.50,10.50-13.00,2.50-3.00,N 0.11
5.3.2A Chemical Composition of Austenitic Stainless Steel Tubes for General and Structural Applications,DIN 17456:1999,X5CrNiMo17-12-2,1.4401,---,0.07,2.0,1.00,0.045,0.015,16.50-18.50,10.00-13.00,2.00-2.50,N 0.11
5.3.2A Chemical Composition of Austenitic Stainless Steel Tubes for General and Structural Applications,DIN 17456:1999,X3CrNiMo17-13-3,1.4436,---,0.05,2.0,1.00,0.045,0.015,16.50-18.50,10.50-13.00,2.50-3.00,N 0.11
5.3.2A Chemical Composition of Austenitic Stainless Steel Tubes for General and Structural Applications,AFNOR NF A 49-647:1979,TS Z 6 CND 17-11,---,---,0.08,2.0,1.0,0.040,0.030,16-18,10-12.5,2-2.5,---
5.3.2A Chemical Composition of Austenitic Stainless Steel Tubes for General and Structural Applications,ASTM A 269-02a,TP316L,---,S31603,0.035,2.00,1.00,0.045,0.030,16.0-18.0,10.0-15.0,2.00-3.00,---
5.3.2A Chemical Composition of Austenitic Stainless Steel Tubes for General and Structural Applications,ASTM A 511-96,MT 316L,---,---,0.035,2.00,1.00,0.040,0.030,16.0-18.0,10.0-15.0,2.0-3.0,---
5.3.2A Chemical Composition of Austenitic Stainless Steel Tubes for General and Structural Applications,ASTM A 554-03,MT-316L,---,---,0.035,2.00,1.00,0.040,0.030,16.0-18.0,10.0-15.0,2.0-3.0,---
5.3.2A Chemical Composition of Austenitic Stainless Steel Tubes for General and Structural Applications,ASTM A 632-02a,TP 316L,---,S31603,0.030,2.00,0.75,0.045,0.030,16.0-18.0,10.0-15.0,2.00-3.00,---
5.3.2A Chemical Composition of Austenitic Stainless Steel Tubes for General and Structural Applications,ASTM A 778-01,TP 316L,---,S31603,0.030,2.00,1.00,0.045,0.030,16.0-18.0,10.0-14.0,2.00-3.00,N 0.10
5.3.2A Chemical Composition of Austenitic Stainless Steel Tubes for General and Structural Applications,BS 6323-8:1982 AMD 2:1989,LW 22,---,---,0.03,2.00,1.00,0.045,0.030,16.5-18.5,11.5-14.5,2.5-3.0,---
5.3.2A Chemical Composition of Austenitic Stainless Steel Tubes for General and Structural Applications,BS 6323-8:1982 AMD 2:1989,LWCF 22,---,---,0.03,2.00,1.00,0.045,0.030,16.5-18.5,11.5-14.5,2.5-3.0,---
5.3.2A Chemical Composition of Austenitic Stainless Steel Tubes for General and Structural Applications,DIN 17455:1999,X2CrNiMo17-12-2,1.4404,---,0.030,2.00,1.00,0.045,0.015,16.50-18.50,10.00-13.00,2.00-2.50,N 0.11
5.3.2A Chemical Composition of Austenitic Stainless Steel Tubes for General and Structural Applications,DIN 17455:1999,X2CrNiMo18-14-3,1.4435,---,0.030,2.00,1.00,0.045,0.015,17.00-19.00,12.50-15.00,2.50-3.00,N 0.11
5.3.2A Chemical Composition of Austenitic Stainless Steel Tubes for General and Structural Applications,DIN 17456:1999,X2CrNiMo17-12-2,1.4404,---,0.030,2.0,1.00,0.045,0.015,16.50-18.50,10.00-13.00,2.00-2.50,N 0.11
5.3.2A Chemical Composition of Austenitic Stainless Steel Tubes for General and Structural Applications,DIN 17456:1999,X2CrNiMo18-14-3,1.4435,---,0.030,2.0,1.00,0.045,0.015,17.00-19.00,12.50-15.00,2.50-3.00,N 0.11
5.3.2A Chemical Composition of Austenitic Stainless Steel Tubes for General and Structural Applications,AFNOR NF A 49-317:1980,TU Z 2 CND 17-12,---,---,0.030,2.00,1.00,0.040,0.030,16-18.0,10.5-13.00,2.00-2.40,---
5.3.2A Chemical Composition of Austenitic Stainless Steel Tubes for General and Structural Applications,ASTM A 269-02a,TP316LN,---,S31653,0.035,2.00,1.00,0.045,0.030,16.0-18.0,10.0-13.0,2.00-3.00,N 0.10-0.16
5.3.2A Chemical Composition of Austenitic Stainless Steel Tubes for General and Structural Applications,DIN 17455:1999,X2CrNiMoN17-13-3,1.4429,---,0.030,2.00,1.00,0.045,0.015,16.50-18.50,11.00-14.00,2.50-3.00,N 0.12-0.22
5.3.2A Chemical Composition of Austenitic Stainless Steel Tubes for General and Structural Applications,DIN 17456:1999,X2CrNiMoN17-13-3,1.4429,---,0.030,2.0,1.00,0.045,0.015,16.50-18.50,11.00-14.00,2.50-3.00,N 0.12-0.22
5.3.2A Chemical Composition of Austenitic Stainless Steel Tubes for General and Structural Applications,ASTM A 269-02a,TP321,---,S32100,0.08,2.00,1.00,0.045,0.030,17.0-19.0,9.0-12.0,---,Ti 5 x (C+N) to 0.70
5.3.2A Chemical Composition of Austenitic Stainless Steel Tubes for General and Structural Applications,ASTM A 511-96,MT 321,---,---,0.08,2.00,1.00,0.040,0.030,17.0-20.0,9.0-13.0,---,Ti 5 x C to 0.60
5.3.2A Chemical Composition of Austenitic Stainless Steel Tubes for General and Structural Applications,ASTM A 554-03,MT-321,---,---,0.08,2.00,1.00,0.040,0.030,17.0-20.0,9.0-13.0,---,Ti 5 x C to 0.60
5.3.2A Chemical Composition of Austenitic Stainless Steel Tubes for General and Structural Applications,ASTM A 632-02a,TP 321,---,S32100,0.08,2.00,0.75,0.045,0.030,17.0-20.0,9.0-13.0,---,Ti 5 x C to 0.60
5.3.2A Chemical Composition of Austenitic Stainless Steel Tubes for General and Structural Applications,ASTM A 778-01,TP 321,---,S32100,0.08,2.00,1.00,0.045,0.030,17.0-19.0,9.0-12.0,---,Ti 5 x C to 0.70
5.3.2A Chemical Composition of Austenitic Stainless Steel Tubes for General and Structural Applications,JIS G 3446:1994,SUS321TKA,---,---,0.08,2.00,1.00,0.040,0.030,17.00-19.00,9.00-13.00,---,Ti 5 x C min
5.3.2A Chemical Composition of Austenitic Stainless Steel Tubes for General and Structural Applications,BS 6323-8:1982 AMD 2:1989,LW 24,---,---,0.08,2.00,1.00,0.045,0.030,17.0-19.0,9.0-12.0,---,Ti 5 x C to 0.80
5.3.2A Chemical Composition of Austenitic Stainless Steel Tubes for General and Structural Applications,BS 6323-8:1982 AMD 2:1989,LWCF 24,---,---,0.08,2.00,1.00,0.045,0.030,17.0-19.0,9.0-12.0,---,Ti 5 x C to 0.80
5.3.2A Chemical Composition of Austenitic Stainless Steel Tubes for General and Structural Applications,DIN 17455:1999,X6CrNiTi18-10,1.4541,---,0.08,2.00,1.00,0.045,0.015,17.00-19.00,9.00-12.00,---,Ti 5 x C to 0.70
5.3.2A Chemical Composition of Austenitic Stainless Steel Tubes for General and Structural Applications,DIN 17456:1999,X6CrNiTi18-10,1.4541,---,0.08,2.0,1.00,0.045,0.015,17.00-19.00,9.00-12.00,---,Ti 5 x C to 0.70
5.3.2A Chemical Composition of Austenitic Stainless Steel Tubes for General and Structural Applications,ASTM A 269-02a,TP347,---,S34700,0.08,2.00,1.00,0.045,0.030,17.0-19.0,9.0-12.0,---,Cb 10 x C min to 1.10
5.3.2A Chemical Composition of Austenitic Stainless Steel Tubes for General and Structural Applications,ASTM A 511-96,MT 347,---,---,0.08,2.00,1.00,0.040,0.030,17.0-20.0,9.0-13.0,---,Cb+Ta 10 x C to 1.00
5.3.2A Chemical Composition of Austenitic Stainless Steel Tubes for General and Structural Applications,ASTM A 554-03,MT-347,---,---,0.08,2.00,1.00,0.040,0.030,17.0-20.0,9.0-13.0,---,Cb+Ta 10 x C to 1.00
5.3.2A Chemical Composition of Austenitic Stainless Steel Tubes for General and Structural Applications,ASTM A 632-02a,TP 347,---,S34700,0.08,2.00,0.75,0.045,0.030,17.0-20.0,9.0-13.0,---,Cb+Ta 10 x C to 1.0
5.3.2A Chemical Composition of Austenitic Stainless Steel Tubes for General and Structural Applications,ASTM A 778-01,TP 347,---,S34700,0.08,2.00,1.00,0.045,0.030,17.0-19.0,9.0-12.0,---,Cb+Ta 10 x C to 1.10
5.3.2A Chemical Composition of Austenitic Stainless Steel Tubes for General and Structural Applications,JIS G 3446:1994,SUS347TKA,---,---,0.08,2.00,1.00,0.040,0.030,17.00-19.00,9.00-13.00,---,Nb 10 x C min
5.3.2A Chemical Composition of Austenitic Stainless Steel Tubes for General and Structural Applications,DIN 17455:1999,X6CrNiNb18-10,1.4550,---,0.08,2.00,1.00,0.045,0.015,17.00-19.00,9.00-12.00,---,Nb 10 x C to 1.00
5.3.2A Chemical Composition of Austenitic Stainless Steel Tubes for General and Structural Applications,DIN 17456:1999,X6CrNiNb18-10,1.4550,---,0.08,2.0,1.00,0.045,0.015,17.00-19.00,9.00-12.00,---,Nb 10 x C to 1.00
5.3.2A Chemical Composition of Austenitic Stainless Steel Tubes for General and Structural Applications,ASTM A 269-02a,---,---,S31725,0.035,2.00,1.00,0.045,0.030,18.0-20.0,13.5-17.5,4.0-5.0,N 0.20 max
5.3.2A Chemical Composition of Austenitic Stainless Steel Tubes for General and Structural Applications,DIN 17455:1999,X2CrNiMoN17-13-5,1.4439,---,0.030,2.00,1.00,0.045,0.015,16.50-18.50,12.40-14.50,4.00-5.00,N 0.12-0.22
5.3.2A Chemical Composition of Austenitic Stainless Steel Tubes for General and Structural Applications,DIN 17456:1999,X2CrNiMoN17-13-5,1.4439,---,0.030,2.0,1.00,0.045,0.015,16.50-18.50,12.50-14.50,4.00-5.00,N 0.12-0.22

File: extracted/cap5_5.4B_carbon_steel_tubes_low_temp.csv
Section,Standard Designation,"Grade, Class, Type, Symbol or Name",Steel Number,UNS Number,C,Mn,Si,P,S,Cr,Ni,Mo,Others
5.4B Chemical Composition of Carbon Steel Tubes and Pipes - Impact Tested Below -20C,EN 10216-4:2002,P215NL,1.0451,---,0.15,0.40-1.20,0.35,0.025,0.020,0.30,0.30,0.08,Al 0.020 min; Cu 0.30; Nb 0.01; Ti 0.040; V 0.02
5.4B Chemical Composition of Carbon Steel Tubes and Pipes - Impact Tested Below -20C,EN 10217-4:2002,P215NL,1.0451,---,0.15,0.40-1.20,0.35,0.025,0.020,0.30,0.30,0.08,Al 0.020 min; Cu 0.30; Nb 0.010; Ti 0.03; V 0.02
5.4B Chemical Composition of Carbon Steel Tubes and Pipes - Impact Tested Below -20C,EN 10217-6:2002,P215NL,1.0451,---,0.15,0.40-1.20,0.35,0.025,0.020,0.30,0.30,0.08,Al 0.020 min; Cu 0.30; Nb 0.010; Ti 0.03; V 0.02
5.4B Chemical Composition of Carbon Steel Tubes and Pipes - Impact Tested Below -20C,ISO 9329-3:1997,PL 21,---,---,0.17,0.40-1.00,0.35,0.030,0.025,---,---,---,Al 0.015 min
5.4B Chemical Composition of Carbon Steel Tubes and Pipes - Impact Tested Below -20C,ISO 9330-3:1997,PL 21,---,---,0.17,0.40-1.00,0.35,0.030,0.025,---,---,---,Al 0.015 min
5.4B Chemical Composition of Carbon Steel Tubes and Pipes - Impact Tested Below -20C,ISO 9330-5:2000,PL 21,---,---,0.17,0.40-1.00,0.35,0.030,0.025,---,---,---,Al 0.015 min
5.4B Chemical Composition of Carbon Steel Tubes and Pipes - Impact Tested Below -20C,EN 10216-4:2002,P255QL,1.0452,---,0.17,0.40-1.20,0.35,0.025,0.020,0.30,0.30,0.08,Al 0.020 min; Cu 0.30; Nb 0.01; Ti 0.040; V 0.02
5.4B Chemical Composition of Carbon Steel Tubes and Pipes - Impact Tested Below -20C,ISO 9329-3:1997,PL 25,---,---,0.17,0.40-1.00,0.35,0.030,0.025,---,---,---,Al 0.015 min
5.4B Chemical Composition of Carbon Steel Tubes and Pipes - Impact Tested Below -20C,ISO 9330-3:1997,PL 25,---,---,0.17,0.60-1.20,0.35,0.030,0.025,---,---,---,Al 0.015 min
5.4B Chemical Composition of Carbon Steel Tubes and Pipes - Impact Tested Below -20C,ISO 9330-5:2000,PL 25,---,---,0.17,0.40-1.00,0.35,0.030,0.025,---,---,---,Al 0.015 min
5.4B Chemical Composition of Carbon Steel Tubes and Pipes - Impact Tested Below -20C,ASTM A 333/A 333M-99,1,---,K03008,0.30,0.40-1.06,---,0.025,0.025,---,---,---,---
5.4B Chemical Composition of Carbon Steel Tubes and Pipes - Impact Tested Below -20C,ASTM A 334/A 334M-99,1,---,K03008,0.30,0.40-1.06,---,0.025,0.025,---,---,---,---
5.4B Chemical Composition of Carbon Steel Tubes and Pipes - Impact Tested Below -20C,JIS G 3460:1988,STBL 380,---,---,0.25,1.35,0.35,0.035,0.035,---,---,---,---
5.4B Chemical Composition of Carbon Steel Tubes and Pipes - Impact Tested Below -20C,JIS G 3464:1988,STBL 380,---,---,0.25,1.35,0.35,0.035,0.035,---,---,---,---
5.4B Chemical Composition of Carbon Steel Tubes and Pipes - Impact Tested Below -20C,EN 10216-3:2002,P275NL2,1.1104,---,0.16,0.50-1.50,0.40,0.025,0.015,---,---,---,Al 0.020 min; Cu 0.30; N 0.020; Nb 0.05; Ti 0.040; V 0.05; Nb+Ti+V 0.05; Cr+Cu+Mo 0.45
5.4B Chemical Composition of Carbon Steel Tubes and Pipes - Impact Tested Below -20C,ISO 9329-3:1997,PL 23,---,---,0.19,0.60-1.20,0.35,0.030,0.025,---,---,---,Al 0.015 min
5.4B Chemical Composition of Carbon Steel Tubes and Pipes - Impact Tested Below -20C,ISO 9330-3:1997,PL 23,---,---,0.19,0.60-1.20,0.35,0.030,0.025,---,---,---,Al 0.015 min
5.4B Chemical Composition of Carbon Steel Tubes and Pipes - Impact Tested Below -20C,ISO 9330-5:2000,PL 23,---,---,0.19,0.60-1.20,0.35,0.030,0.025,---,---,---,Al 0.015 min
5.4B Chemical Composition of Carbon Steel Tubes and Pipes - Impact Tested Below -20C,EN 10216-4:2002,P265NL,1.0453,---,0.20,0.60-1.40,0.40,0.025,0.020,0.30,0.30,0.08,Al 0.020 min; Cu 0.30; Nb 0.010; Ti 0.040; V 0.02
5.4B Chemical Composition of Carbon Steel Tubes and Pipes - Impact Tested Below -20C,EN 10217-4:2002,P265NL,1.0453,---,0.20,0.60-1.40,0.40,0.025,0.020,0.30,0.30,0.08,Al 0.020 min; Cu 0.30; Nb 0.010; Ti 0.03; V 0.02
5.4B Chemical Composition of Carbon Steel Tubes and Pipes - Impact Tested Below -20C,EN 10217-6:2002,P265NL,1.0453,---,0.20,0.60-1.40,0.40,0.025,0.020,0.30,0.30,0.08,Al 0.020 min; Cu 0.30; Nb 0.010; Ti 0.030; V 0.02
5.4B Chemical Composition of Carbon Steel Tubes and Pipes - Impact Tested Below -20C,ASTM A 333/A 333M-99,6,---,K03006,0.30,0.29-1.06,0.10 min,0.025,0.025,---,---,---,---
5.4B Chemical Composition of Carbon Steel Tubes and Pipes - Impact Tested Below -20C,ASTM A 334/A 334M-99,6,---,K03006,0.30,0.29-1.06,0.10 min,0.025,0.025,---,---,---,---
5.4B Chemical Composition of Carbon Steel Tubes and Pipes - Impact Tested Below -20C,ASTM A 333/A 333M-99,3,---,K31918,0.19,0.31-0.64,0.18-0.37,0.025,0.025,---,3.18-3.82,---,---
5.4B Chemical Composition of Carbon Steel Tubes and Pipes - Impact Tested Below -20C,JIS G 3460:1988,STPL 450,---,---,0.18,0.30-0.60,0.10-0.35,0.030,0.030,---,3.20-3.80,---,---
5.4B Chemical Composition of Carbon Steel Tubes and Pipes - Impact Tested Below -20C,ASTM A 333/A 333M-99,8,---,K81340,0.13,0.90,0.13-0.32,0.025,0.025,---,8.40-9.60,---,---
5.4B Chemical Composition of Carbon Steel Tubes and Pipes - Impact Tested Below -20C,JIS G 3460:1988,STPL 690,---,---,0.13,0.90,0.10-0.35,0.030,0.030,---,8.50-9.50,---,---

File: extracted/cap5_5.5A_alloy_steel_tubes_low_temp.csv
Section,Standard Designation,"Grade, Class, Type, Symbol or Name",Steel Number,UNS Number,C,Mn,Si,P,S,Cr,Ni,Mo,Others
5.5A Chemical Composition of Alloy Steel Tubes and Pipes for Low-Temperature Service,EN 10216-4:2002,11MnNi5-3,1.6212,---,0.14,0.70-1.50,0.50,0.025,0.015,---,0.30-0.80,---,Al 0.020 min; Cu 0.30; Nb 0.05; V 0.05
5.5A Chemical Composition of Alloy Steel Tubes and Pipes for Low-Temperature Service,ISO 9329-3:1997,11 MnNi 5-3,---,---,0.14,0.70-1.50,0.50,0.030,0.025,---,0.30-0.80,---,Al 0.020 min; V 0.05; Nb 0.05
5.5A Chemical Composition of Alloy Steel Tubes and Pipes for Low-Temperature Service,ISO 9330-3:1997,11 MnNi 5-3,---,---,0.14,0.70-1.50,0.50,0.030,0.025,---,0.30-0.80,---,Al 0.020 min; V 0.05; Nb 0.05
5.5A Chemical Composition of Alloy Steel Tubes and Pipes for Low-Temperature Service,ISO 9330-5:2000,11 MnNi 5-3,---,---,0.14,0.70-1.50,0.50,0.030,0.025,---,0.30-0.80,---,Al 0.020 min; V 0.05; Nb 0.05
5.5A Chemical Composition of Alloy Steel Tubes and Pipes for Low-Temperature Service,EN 10216-4:2002,13MnNi6-3,1.6217,---,0.16,0.85-1.70,0.50,0.025,0.015,---,0.30-0.85,---,Al 0.020 min; Cu 0.30; Nb 0.05; V 0.05
5.5A Chemical Composition of Alloy Steel Tubes and Pipes for Low-Temperature Service,ISO 9329-3:1997,13 MnNi 6-3,---,---,0.18,0.85-1.65,0.50,0.030,0.025,---,0.30-0.85,---,Al 0.020 min; V 0.05; Nb 0.05
5.5A Chemical Composition of Alloy Steel Tubes and Pipes for Low-Temperature Service,ISO 9330-3:1997,13 MnNi 6-3,---,---,0.18,0.85-1.65,0.50,0.030,0.025,---,0.30-0.80,---,Al 0.020 min; V 0.05; Nb 0.05
5.5A Chemical Composition of Alloy Steel Tubes and Pipes for Low-Temperature Service,ISO 9330-5:2000,13 MnNi 6-3,---,---,0.18,0.85-1.65,0.50,0.030,0.025,---,0.30-0.85,---,Al 0.020 min; V 0.05; Nb 0.05
5.5A Chemical Composition of Alloy Steel Tubes and Pipes for Low-Temperature Service,ASTM A 333/A 333M-99,3,---,K31918,0.19,0.31-0.64,0.18-0.37,0.025,0.025,---,3.18-3.82,---,---
5.5A Chemical Composition of Alloy Steel Tubes and Pipes for Low-Temperature Service,ASTM A 334/A 334M-99,3,---,K31918,0.19,0.31-0.64,0.18-0.37,0.025,0.025,---,3.18-3.82,---,---
5.5A Chemical Composition of Alloy Steel Tubes and Pipes for Low-Temperature Service,JIS G 3460:1988,STPL 450,---,---,0.18,0.30-0.60,0.10-0.35,0.030,0.030,---,3.20-3.80,---,---
5.5A Chemical Composition of Alloy Steel Tubes and Pipes for Low-Temperature Service,JIS G 3464:1988,STBL 450,---,---,0.18,0.30-0.60,0.10-0.35,0.030,0.030,---,3.20-3.80,---,---
5.5A Chemical Composition of Alloy Steel Tubes and Pipes for Low-Temperature Service,EN 10216-4:2002,12Ni14,1.5637,---,0.15,0.30-0.80,0.15-0.35,0.025,0.010,---,3.25-3.75,---,Cu 0.30; V 0.05
5.5A Chemical Composition of Alloy Steel Tubes and Pipes for Low-Temperature Service,ISO 9329-3:1997,12 Ni 14,---,---,0.15,0.30-0.85,0.15-0.35,0.025,0.020,---,3.25-3.75,---,V 0.05
5.5A Chemical Composition of Alloy Steel Tubes and Pipes for Low-Temperature Service,ISO 9330-3:1997,12 Ni 14,---,---,0.15,0.30-0.85,0.15-0.35,0.025,0.020,---,3.25-3.75,---,V 0.05
5.5A Chemical Composition of Alloy Steel Tubes and Pipes for Low-Temperature Service,ISO 9330-5:2000,12 Ni 14,---,---,0.15,0.3-0.8,0.35,0.025,0.020,---,3.25-3.75,---,V 0.05
5.5A Chemical Composition of Alloy Steel Tubes and Pipes for Low-Temperature Service,EN 10216-4:2002,X12Ni5,1.5680,---,0.15,0.30-0.80,0.35,0.020,0.010,---,4.50-5.30,---,Cu 0.30; V 0.05
5.5A Chemical Composition of Alloy Steel Tubes and Pipes for Low-Temperature Service,ISO 9329-3:1997,X 12 Ni 5,---,---,0.15,0.30-0.80,0.35,0.025,0.020,---,4.50-5.30,---,V 0.05
5.5A Chemical Composition of Alloy Steel Tubes and Pipes for Low-Temperature Service,ISO 9330-3:1997,X 12 Ni 5,---,---,0.15,0.30-0.80,0.35,0.025,0.020,---,4.50-5.30,---,V 0.05
5.5A Chemical Composition of Alloy Steel Tubes and Pipes for Low-Temperature Service,ISO 9330-5:2000,X 12 Ni 5,---,---,0.15,0.3-0.8,0.35,0.025,0.020,---,4.50-5.30,---,V 0.05
5.5A Chemical Composition of Alloy Steel Tubes and Pipes for Low-Temperature Service,ASTM A 333/A 333M-99,8,---,K81340,0.13,0.90,0.13-0.32,0.025,0.025,---,8.40-9.60,---,---
5.5A Chemical Composition of Alloy Steel Tubes and Pipes for Low-Temperature Service,ASTM A 334/A 334M-99,8,---,K81340,0.13,0.90,0.13-0.32,0.025,0.025,---,8.40-9.60,---,---
5.5A Chemical Composition of Alloy Steel Tubes and Pipes for Low-Temperature Service,JIS G 3460:1988,STPL 690,---,---,0.13,0.90,0.10-0.35,0.030,0.030,---,8.50-9.50,---,---
5.5A Chemical Composition of Alloy Steel Tubes and Pipes for Low-Temperature Service,JIS G 3464:1988,STBL 690,---,---,0.13,0.90,0.10-0.35,0.030,0.030,---,8.50-9.50,---,---
5.5A Chemical Composition of Alloy Steel Tubes and Pipes for Low-Temperature Service,EN 10216-4:2002,X10Ni9,1.5682,---,0.13,0.30-0.80,0.15-0.35,0.020,0.010,---,8.50-9.50,0.10,Cu 0.30; V 0.05
5.5A Chemical Composition of Alloy Steel Tubes and Pipes for Low-Temperature Service,ISO 9329-3:1997,X 10 Ni 9,---,---,0.13,0.30-0.80,0.15-0.35,0.025,0.020,---,8.50-9.50,0.10,V 0.05
5.5A Chemical Composition of Alloy Steel Tubes and Pipes for Low-Temperature Service,ISO 9330-5:2000,X 10 Ni 9,---,---,0.13,0.3-0.8,0.35,0.025,0.020,---,8.50-9.50,0.10,V 0.05
5.5A Chemical Composition of Alloy Steel Tubes and Pipes for Low-Temperature Service,EN 10216-4:2002,26CrMo4-2,1.7219,---,0.22-0.29,0.50-0.80,0.35,0.025,0.020,0.90-1.20,---,0.15-0.30,Cu 0.30
5.5A Chemical Composition of Alloy Steel Tubes and Pipes for Low-Temperature Service,ISO 9329-3:1997,26 CrMo 4,---,---,0.22-0.29,0.50-0.80,0.35,0.030,0.025,0.90-1.20,---,0.15-0.30,---

File: extracted/cap5_5.6B_carbon_steel_tubes_pressure.csv
Section,Standard Designation,"Grade, Class, Type, Symbol or Name",Steel Number,UNS Number,C,Mn,Si,P,S,Cr,Ni,Mo,Others
5.6B Chemical Composition of Carbon Steel Tubes and Pipes for Pressure Purposes,EN 10216-1:2002,P195TR1,1.0107,---,0.13,0.70,0.35,0.025,0.020,0.30,0.30,0.08,Cu 0.30; Nb 0.010; Ti 0.04; V 0.02;Cr+Cu+Mo+Ni 0.70
5.6B Chemical Composition of Carbon Steel Tubes and Pipes for Pressure Purposes,EN 10216-1:2002,P195TR2,1.0108,---,0.13,0.70,0.35,0.025,0.020,0.30,0.30,0.08,Al 0.02 min; Cu 0.30; Nb 0.010; Ti 0.04; V 0.02;Cr+Cu+Mo+Ni 0.70
5.6B Chemical Composition of Carbon Steel Tubes and Pipes for Pressure Purposes,EN 10217-1:2002,P195TR1,1.0107,---,0.13,0.70,0.35,0.025,0.020,0.30,0.30,0.08,Cu 0.30; Nb 0.01; Ti 0.040; V 0.02; Cr+Cu+Mo+Ni 0.70
5.6B Chemical Composition of Carbon Steel Tubes and Pipes for Pressure Purposes,EN 10217-1:2002,P195TR2,1.0108,---,0.13,0.70,0.35,0.025,0.020,0.30,0.30,0.08,Al 0.020 min; Cu 0.30; Nb 0.01; Ti 0.040; V 0.02; Cr+Cu+Mo+Ni 0.70
5.6B Chemical Composition of Carbon Steel Tubes and Pipes for Pressure Purposes,ASTM A 53/A 53M-02,Type E Grade A,---,K02504,0.25,0.95,---,0.05,0.045,0.40,0.40,0.15,Cu 0.40; V 0.08; Cu+Ni+Cr+Mo+V 1.00
5.6B Chemical Composition of Carbon Steel Tubes and Pipes for Pressure Purposes,ASTM A 53/A 53M-02,Type F Grade A,---,---,0.30,1.20,---,0.05,0.045,0.40,0.40,0.15,Cu 0.40; V 0.08; Cu+Ni+Cr+Mo+V 1.00
5.6B Chemical Composition of Carbon Steel Tubes and Pipes for Pressure Purposes,ASTM A 53/A 53M-02,Type S Grade A,---,K02504,0.25,0.95,---,0.05,0.045,0.40,0.40,0.15,Cu 0.40; V 0.08; Cu+Ni+Cr+Mo+V 1.00
5.6B Chemical Composition of Carbon Steel Tubes and Pipes for Pressure Purposes,ASTM A 139-00,A,---,---,0.25,1.00,---,0.035,0.035,---,---,---,---
5.6B Chemical Composition of Carbon Steel Tubes and Pipes for Pressure Purposes,ASTM A 135-01,A,---,---,0.25,0.95,---,0.035,0.035,---,---,---,---
5.6B Chemical Composition of Carbon Steel Tubes and Pipes for Pressure Purposes,EN 10216-1:2002,P235TR1,1.0254,---,0.16,1.20,0.35,0.025,0.020,0.30,0.30,0.08,Cu 0.30; Nb 0.010; Ti 0.04; V 0.02;Cr+Cu+Mo+Ni 0.70
5.6B Chemical Composition of Carbon Steel Tubes and Pipes for Pressure Purposes,EN 10216-1:2002,P235TR2,1.0255,---,0.16,1.20,0.35,0.025,0.020,0.30,0.30,0.08,Al 0.02 min; Cu 0.30; Nb 0.010; Ti 0.04; V 0.02;Cr+Cu+Mo+Ni 0.70
5.6B Chemical Composition of Carbon Steel Tubes and Pipes for Pressure Purposes,EN 10217-1:2002,P235TR1,1.0254,---,0.16,1.20,0.35,0.025,0.020,0.30,0.30,0.08,Cu 0.30; Nb 0.01; Ti 0.040; V 0.02; Cr+Cu+Mo+Ni 0.70
5.6B Chemical Composition of Carbon Steel Tubes and Pipes for Pressure Purposes,EN 10217-1:2002,P235TR2,1.0255,---,0.16,1.20,0.35,0.025,0.020,0.30,0.30,0.08,Al 0.020 min; Cu 0.30; Nb 0.01; Ti 0.040; V 0.02; Cr+Cu+Mo+Ni 0.70
5.6B Chemical Composition of Carbon Steel Tubes and Pipes for Pressure Purposes,JIS G 3454:1988,STPG 370,---,---,0.25,0.30-0.90,0.35,0.040,0.040,---,---,---,---
5.6B Chemical Composition of Carbon Steel Tubes and Pipes for Pressure Purposes,JIS G 3457:1988,STPY 400,---,---,0.25,---,---,0.040,0.040,---,---,---,---
5.6B Chemical Composition of Carbon Steel Tubes and Pipes for Pressure Purposes,EN 10216-1:2002,P265TR1,1.0258,---,0.20,1.40,0.40,0.025,0.020,0.30,0.30,0.08,Cu 0.30; Nb 0.010; Ti 0.04; V 0.02;Cr+Cu+Mo+Ni 0.70
5.6B Chemical Composition of Carbon Steel Tubes and Pipes for Pressure Purposes,EN 10216-1:2002,P265TR2,1.0259,---,0.20,1.40,0.40,0.025,0.020,0.30,0.30,0.08,Al 0.02 min; Cu 0.30; Nb 0.010; Ti 0.04; V 0.02;Cr+Cu+Mo+Ni 0.70
5.6B Chemical Composition of Carbon Steel Tubes and Pipes for Pressure Purposes,EN 10217-1:2002,P265TR1,1.0258,---,0.20,1.40,0.40,0.025,0.020,0.30,0.30,0.08,Cu 0.30; Nb 0.01; Ti 0.040; V 0.02; Cr+Cu+Mo+Ni 0.70
5.6B Chemical Composition of Carbon Steel Tubes and Pipes for Pressure Purposes,EN 10217-1:2002,P265TR2,1.0259,---,0.20,1.40,0.40,0.025,0.020,0.30,0.30,0.08,Al 0.020 min; Cu 0.30; Nb 0.01; Ti 0.040; V 0.02; Cr+Cu+Mo+Ni 0.70
5.6B Chemical Composition of Carbon Steel Tubes and Pipes for Pressure Purposes,JIS G 3454:1988,STPG 410,---,---,0.30,0.30-1.00,0.35,0.040,0.040,---,---,---,---
5.6B Chemical Composition of Carbon Steel Tubes and Pipes for Pressure Purposes,ASTM A 135-01,B,---,---,0.30,1.20,---,0.035,0.035,---,---,---,---
5.6B Chemical Composition of Carbon Steel Tubes and Pipes for Pressure Purposes,ASTM A 53/A 53M-02,Type E Grade B,---,K03005,0.30,1.20,---,0.05,0.045,0.40,0.40,0.15,Cu 0.40; V 0.08; Cu+Ni+Cr+Mo+V 1.00
5.6B Chemical Composition of Carbon Steel Tubes and Pipes for Pressure Purposes,ASTM A 53/A 53M-02,Type S Grade B,---,K03005,0.30,1.20,---,0.05,0.045,0.40,0.40,0.15,Cu 0.40; V 0.08; Cu+Ni+Cr+Mo+V 1.00
5.6B Chemical Composition of Carbon Steel Tubes and Pipes for Pressure Purposes,ASTM A 139-00,B,---,K03003,0.26,1.00,---,0.035,0.035,---,---,---,---
5.6B Chemical Composition of Carbon Steel Tubes and Pipes for Pressure Purposes,ASTM A 139-00,C,---,K03004,0.28,1.20,---,0.035,0.035,---,---,---,---
5.6B Chemical Composition of Carbon Steel Tubes and Pipes for Pressure Purposes,ASTM A 139-00,D,---,K03010,0.30,1.30,---,0.035,0.035,---,---,---,---
5.6B Chemical Composition of Carbon Steel Tubes and Pipes for Pressure Purposes,ASTM A 139-00,E,---,K03012,0.30,1.40,---,0.035,0.035,---,---,---,---
