Repository: FlaviodeMorais/PMI

File: extracted/cap5_5.7B_carbon_steel_tubes_pressure_high_temp.csv
Section,Standard Designation,"Grade, Class, Type, Symbol or Name",Steel Number,UNS Number,C,Mn,Si,P,S,Cr,Ni,Mo,Others
5.7B Chemical Composition of Carbon Steel Tubes and Pipes for Pressure Purposes at High Temperatures,ASTM A 214/A 214M-96 (2001),---,---,K01807,0.18,0.27-0.63,---,0.035,0.035,---,---,---,---
5.7B Chemical Composition of Carbon Steel Tubes and Pipes for Pressure Purposes at High Temperatures,ASTM A 556/A 556M-96 (2001),A2,---,K01807,0.18,0.27-0.63,---,0.035,0.035,---,---,---,---
5.7B Chemical Composition of Carbon Steel Tubes and Pipes for Pressure Purposes at High Temperatures,EN 10216-2:2002,P195GH,1.0348,---,0.13,0.70,0.35,0.025,0.020,0.30,0.30,0.08,Al 0.020; Cu 0.30; Nb 0.010; Ti 0.040; V 0.02;Cr+Cu+Mo+Ni 0.70
5.7B Chemical Composition of Carbon Steel Tubes and Pipes for Pressure Purposes at High Temperatures,EN 10217-2:2002,P195GH,1.0348,---,0.13,0.70,0.35,0.025,0.020,0.30,0.30,0.08,Cu 0.30; Nb 0.010; Ti 0.03; V 0.02; Al 0.020 min; Cr+Cu+Mo+Ni 0.70
5.7B Chemical Composition of Carbon Steel Tubes and Pipes for Pressure Purposes at High Temperatures,ISO 2604-II:1975,TS 1,---,---,0.16,0.30-0.70,---,0.050,0.050,---,---,---,---
5.7B Chemical Composition of Carbon Steel Tubes and Pipes for Pressure Purposes at High Temperatures,ISO 2604-II:1975,TS 2,---,---,0.16,0.40-0.70,---,0.050,0.050,---,---,---,---
5.7B Chemical Composition of Carbon Steel Tubes and Pipes for Pressure Purposes at High Temperatures,ISO 2604-III:1975,TW 1,---,---,0.16,0.30-0.70,---,0.050,0.050,---,---,---,---
5.7B Chemical Composition of Carbon Steel Tubes and Pipes for Pressure Purposes at High Temperatures,ISO 2604-III:1975,TW 2,---,---,0.16,0.30-0.70,---,0.050,0.050,---,---,---,---
5.7B Chemical Composition of Carbon Steel Tubes and Pipes for Pressure Purposes at High Temperatures,ASTM A 178/A 178M-02*,A,---,K01200,0.06-0.18,0.27-0.63,---,0.035,0.035,---,---,---,---
5.7B Chemical Composition of Carbon Steel Tubes and Pipes for Pressure Purposes at High Temperatures,ASTM A 179/A 179M-90a (2001)*,---,---,K01200,0.06-0.18,0.27-0.63,---,0.035,0.035,---,---,---,---
5.7B Chemical Composition of Carbon Steel Tubes and Pipes for Pressure Purposes at High Temperatures,ASTM A 192/A 192M-02*,---,---,K01201,0.06-0.18,0.27-0.63,0.25,0.035,0.035,---,---,---,---
5.7B Chemical Composition of Carbon Steel Tubes and Pipes for Pressure Purposes at High Temperatures,ASTM A 106-02a,A,---,K02501,0.25,0.27-0.93,≥ 0.10,0.035,0.035,0.40,0.40,0.15,Cu 0.40; V 0.08; Cu+Ni+Cr+Mo+V 1.0
5.7B Chemical Composition of Carbon Steel Tubes and Pipes for Pressure Purposes at High Temperatures,JIS G 3461:1988,STB 340,---,---,0.18,0.30-0.60,0.35,0.035,0.035,---,---,---,---
5.7B Chemical Composition of Carbon Steel Tubes and Pipes for Pressure Purposes at High Temperatures,DIN 28180:1985,TTSt 35 N,1.0356,---,0.17,0.40,0.35,0.030,0.025,---,---,---,---
5.7B Chemical Composition of Carbon Steel Tubes and Pipes for Pressure Purposes at High Temperatures,DIN 28181:1985,TT St 35 N,1.0356,---,0.17,0.40,0.35,0.030,0.025,---,---,---,Al 0.020 min
5.7B Chemical Composition of Carbon Steel Tubes and Pipes for Pressure Purposes at High Temperatures,DIN 1630:1984,St 37.4,1.0255,---,0.17,≥ 0.35,0.35,0.040,0.040,---,---,---,N fixing elements
5.7B Chemical Composition of Carbon Steel Tubes and Pipes for Pressure Purposes at High Temperatures,DIN 28180:1985,St 37.0,1.0254,---,0.17,---,---,0.040,0.040,---,---,---,N 0.009
5.7B Chemical Composition of Carbon Steel Tubes and Pipes for Pressure Purposes at High Temperatures,DIN 28181:1985,St 37.0,1.0254,---,0.17,---,---,0.040,0.040,---,---,---,N 0.009
5.7B Chemical Composition of Carbon Steel Tubes and Pipes for Pressure Purposes at High Temperatures,ISO 2604-II:1975,TS 4,---,---,0.17,0.40-0.80,0.35,0.045,0.045,---,---,---,---
5.7B Chemical Composition of Carbon Steel Tubes and Pipes for Pressure Purposes at High Temperatures,ISO 2604-II:1975,TS 5,---,---,0.17,0.40-0.80,0.35,0.045,0.045,---,---,---,---
5.7B Chemical Composition of Carbon Steel Tubes and Pipes for Pressure Purposes at High Temperatures,ISO 2604-II:1975,TS 6,---,---,0.17,0.40-1.00,0.35,0.045,0.045,---,---,---,Al 0.015
5.7B Chemical Composition of Carbon Steel Tubes and Pipes for Pressure Purposes at High Temperatures,ISO 2604-III:1975,TW 4,---,---,0.17,0.40-0.80,0.35,0.045,0.045,---,---,---,---
5.7B Chemical Composition of Carbon Steel Tubes and Pipes for Pressure Purposes at High Temperatures,ISO 2604-III:1975,TW 5,---,---,0.17,0.40-0.80,0.35,0.045,0.045,---,---,---,---
5.7B Chemical Composition of Carbon Steel Tubes and Pipes for Pressure Purposes at High Temperatures,ISO 2604-III:1975,TW 6,---,---,0.17,0.40-1.00,0.35,0.045,0.045,---,---,---,Al 0.015
5.7B Chemical Composition of Carbon Steel Tubes and Pipes for Pressure Purposes at High Temperatures,AFNOR NF A 49-220:1990,TU 37 C,---,---,0.16,0.35-0.75,0.06-0.30,0.025,0.025,---,---,---,---
5.7B Chemical Composition of Carbon Steel Tubes and Pipes for Pressure Purposes at High Temperatures,DIN 28180:1985,St 35.8,1.0305,---,0.17,0.40-0.80,0.10-0.35,0.040,0.040,---,---,---,---
5.7B Chemical Composition of Carbon Steel Tubes and Pipes for Pressure Purposes at High Temperatures,DIN 28181:1985,St 37.8,1.0315,---,0.17,0.40-0.80,0.10-0.35,0.040,0.040,---,---,---,---
5.7B Chemical Composition of Carbon Steel Tubes and Pipes for Pressure Purposes at High Temperatures,DIN 28180:1985,TTSt 35 N,1.0356,---,0.17,0.40,0.35,0.030,0.025,---,---,---,Al 0.020 min
5.7B Chemical Composition of Carbon Steel Tubes and Pipes for Pressure Purposes at High Temperatures,EN 10216-2:2002,P235GH,1.0345,---,0.16,1.20,0.35,0.025,0.020,0.30,0.30,0.08,Al 0.020; Cu 0.30; Nb 0.010; Ti 0.040; V 0.02;Cr+Cu+Mo+Ni 0.70
5.7B Chemical Composition of Carbon Steel Tubes and Pipes for Pressure Purposes at High Temperatures,EN 10217-2:2002,P235GH,1.0345,---,0.16,1.20,0.35,0.025,0.020,0.30,0.30,0.08,Cu 0.30; Nb 0.010; Ti 0.03; V 0.02; Al 0.020 min; Cr+Cu+Mo+Ni 0.70
5.7B Chemical Composition of Carbon Steel Tubes and Pipes for Pressure Purposes at High Temperatures,EN 10217-5:2002,P235GH,1.0345,---,0.16,1.20,0.35,0.025,0.020,0.30,0.30,0.08,Cu 0.30; Nb 0.010; Ti 0.03; V 0.02; Al 0.020 min; Cr+Cu+Mo+Ni 0.70
5.7B Chemical Composition of Carbon Steel Tubes and Pipes for Pressure Purposes at High Temperatures,JIS G 3455:1988,STS 370,---,---,0.25,0.30-1.10,0.10-0.35,0.035,0.035,---,---,---,---
5.7B Chemical Composition of Carbon Steel Tubes and Pipes for Pressure Purposes at High Temperatures,JIS G 3456:1988,STPT 370,---,---,0.25,0.30-0.90,0.10-0.35,0.035,0.035,---,---,---,---
5.7B Chemical Composition of Carbon Steel Tubes and Pipes for Pressure Purposes at High Temperatures,AFNOR NF A 49-220:1990,TU 42 C,---,---,0.20,0.45-1.00,0.08-0.35,0.025,0.025,---,---,---,---
5.7B Chemical Composition of Carbon Steel Tubes and Pipes for Pressure Purposes at High Temperatures,ISO 2604-II:1975,TS 9,---,---,0.21,0.40-1.20,0.35,0.045,0.045,---,---,---,---
5.7B Chemical Composition of Carbon Steel Tubes and Pipes for Pressure Purposes at High Temperatures,ISO 2604-II:1975,TS 9H,---,---,0.21,0.40-1.20,0.35,0.045,0.045,---,---,---,---
5.7B Chemical Composition of Carbon Steel Tubes and Pipes for Pressure Purposes at High Temperatures,ISO 2604-II:1975,TS 10,---,---,0.19,0.60-1.20,0.35,0.045,0.045,---,---,---,Al 0.015
5.7B Chemical Composition of Carbon Steel Tubes and Pipes for Pressure Purposes at High Temperatures,ISO 2604-III:1975,TW 9,---,---,0.21,0.40-1.20,0.35,0.045,0.045,---,---,---,---
5.7B Chemical Composition of Carbon Steel Tubes and Pipes for Pressure Purposes at High Temperatures,ISO 2604-III:1975,TW 9H,---,---,0.21,0.40-1.20,0.35,0.045,0.045,---,---,---,---
5.7B Chemical Composition of Carbon Steel Tubes and Pipes for Pressure Purposes at High Temperatures,ISO 2604-III:1975,TW 10,---,---,0.19,0.60-1.20,0.35,0.045,0.045,---,---,---,Al 0.015
5.7B Chemical Composition of Carbon Steel Tubes and Pipes for Pressure Purposes at High Temperatures,JIS G 3455:1988,STS 410,---,---,0.30,0.30-1.40,0.10-0.35,0.035,0.035,---,---,---,---
5.7B Chemical Composition of Carbon Steel Tubes and Pipes for Pressure Purposes at High Temperatures,JIS G 3456:1988,STPT 410,---,---,0.30,0.30-1.00,0.10-0.35,0.035,0.035,---,---,---,---
5.7B Chemical Composition of Carbon Steel Tubes and Pipes for Pressure Purposes at High Temperatures,JIS G 3467:1988,STF 410,---,---,0.30,0.30-1.00,0.10-0.35,0.035,0.035,---,---,---,---
5.7B Chemical Composition of Carbon Steel Tubes and Pipes for Pressure Purposes at High Temperatures,JIS G 3461:1988,STB 410,---,---,0.32,0.30-0.80,0.35,0.035,0.035,---,---,---,---
5.7B Chemical Composition of Carbon Steel Tubes and Pipes for Pressure Purposes at High Temperatures,ASTM A 556/A 556M-96 (2001),B2,---,K02707,0.27,0.29-0.93,0.10,0.035,0.035,---,---,---,---
5.7B Chemical Composition of Carbon Steel Tubes and Pipes for Pressure Purposes at High Temperatures,EN 10216-2:2002,P265GH,1.0425,---,0.20,1.40,0.40,0.025,0.020,0.30,0.30,0.08,Al 0.020; Cu 0.30; Nb 0.010; Ti 0.040; V 0.02;Cr+Cu+Mo+Ni 0.70
5.7B Chemical Composition of Carbon Steel Tubes and Pipes for Pressure Purposes at High Temperatures,EN 10217-2:2002,P265GH,1.0425,---,0.20,1.40,0.40,0.025,0.020,0.30,0.30,0.08,Cu 0.30; Nb 0.010; Ti 0.03; V 0.02; Al 0.020 min; Cr+Cu+Mo+Ni 0.70
5.7B Chemical Composition of Carbon Steel Tubes and Pipes for Pressure Purposes at High Temperatures,EN 10217-5:2002,P265GH,1.0425,---,0.20,1.40,0.40,0.025,0.020,0.30,0.30,0.08,Cu 0.30; Nb 0.010; Ti 0.03; V 0.02; Al 0.020 min; Cr+Cu+Mo+Ni 0.70
5.7B Chemical Composition of Carbon Steel Tubes and Pipes for Pressure Purposes at High Temperatures,ASTM A 106-02a,B,---,K03006,0.30,0.29-1.06,≥ 0.10,0.035,0.035,0.40,0.40,0.15,Cu 0.40; V 0.08; Cu+Ni+Cr+Mo+V 1.0
5.7B Chemical Composition of Carbon Steel Tubes and Pipes for Pressure Purposes at High Temperatures,ASTM A 178/A 178M-02*,C,---,K03503,0.35,0.80,---,0.035,0.035,---,---,---,---
5.7B Chemical Composition of Carbon Steel Tubes and Pipes for Pressure Purposes at High Temperatures,ASTM A 210/A 210M-02,A-1,---,K02707,0.27,0.93,0.10,0.035,0.035,---,---,---,---
5.7B Chemical Composition of Carbon Steel Tubes and Pipes for Pressure Purposes at High Temperatures,DIN 1630:1984,St 44.4,1.0257,---,0.20,≥ 0.40,0.35,0.040,0.040,---,---,---,N fixing elements
5.7B Chemical Composition of Carbon Steel Tubes and Pipes for Pressure Purposes at High Temperatures,AFNOR NF A 49-220:1990,TU 48 C,---,---,0.22,0.65-1.25,0.10-0.35,0.025,0.025,---,---,---,---
5.7B Chemical Composition of Carbon Steel Tubes and Pipes for Pressure Purposes at High Temperatures,JIS G 3455:1988,STS 480,---,---,0.33,0.30-1.50,0.10-0.35,0.035,0.035,---,---,---,---
5.7B Chemical Composition of Carbon Steel Tubes and Pipes for Pressure Purposes at High Temperatures,JIS G 3456:1988,STPT 480,---,---,0.33,0.30-1.00,0.10-0.35,0.035,0.035,---,---,---,---
5.7B Chemical Composition of Carbon Steel Tubes and Pipes for Pressure Purposes at High Temperatures,ISO 2604-II:1975,TS 13,---,---,0.22,0.60-1.40,0.35,0.045,0.045,---,---,---,---
5.7B Chemical Composition of Carbon Steel Tubes and Pipes for Pressure Purposes at High Temperatures,ISO 2604-II:1975,TS 14,---,---,0.22,0.80-1.40,0.35,0.045,0.045,---,---,---,---
5.7B Chemical Composition of Carbon Steel Tubes and Pipes for Pressure Purposes at High Temperatures,ISO 2604-II:1975,TS 15,---,---,0.20,0.80-1.40,0.35,0.045,0.045,---,---,---,Al 0.015
5.7B Chemical Composition of Carbon Steel Tubes and Pipes for Pressure Purposes at High Temperatures,ISO 2604-III:1975,TW 13,---,---,0.22,0.60-1.40,0.35,0.045,0.045,---,---,---,---
5.7B Chemical Composition of Carbon Steel Tubes and Pipes for Pressure Purposes at High Temperatures,ISO 2604-III:1975,TW 14,---,---,0.22,0.80-1.40,0.35,0.045,0.045,---,---,---,---
5.7B Chemical Composition of Carbon Steel Tubes and Pipes for Pressure Purposes at High Temperatures,ISO 2604-III:1975,TW 15,---,---,0.20,0.80-1.40,0.35,0.045,0.045,---,---,---,Al 0.015
5.7B Chemical Composition of Carbon Steel Tubes and Pipes for Pressure Purposes at High Temperatures,ASTM A 556/A 556M-96 (2001),C2,---,K03006,0.30,0.29-1.06,0.10,0.035,0.035,---,---,---,---
5.7B Chemical Composition of Carbon Steel Tubes and Pipes for Pressure Purposes at High Temperatures,ASTM A 178/A 178M-02*,D,---,---,0.27,1.00-1.50,0.10 min,0.030,0.015,---,---,---,---
5.7B Chemical Composition of Carbon Steel Tubes and Pipes for Pressure Purposes at High Temperatures,ASTM A 210/A 210M-02,C,---,K03501,0.35,0.29-1.06,0.10,0.035,0.035,---,---,---,---
5.7B Chemical Composition of Carbon Steel Tubes and Pipes for Pressure Purposes at High Temperatures,ISO 2604-II:1975,TS 18,---,---,0.23,0.80-1.50,0.35,0.045,0.045,---,---,---,---
5.7B Chemical Composition of Carbon Steel Tubes and Pipes for Pressure Purposes at High Temperatures,ASTM A 106-02a,C,---,K03501,0.35,0.29-1.06,≥ 0.10,0.035,0.035,0.40,0.40,0.15,Cu 0.40; V 0.08; Cu+Ni+Cr+Mo+V 1.0
5.7B Chemical Composition of Carbon Steel Tubes and Pipes for Pressure Purposes at High Temperatures,DIN 1630:1984,St 52.4,1.0581,---,0.22,1.60,0.55,0.040,0.035,---,---,---,N fixing elements
5.7B Chemical Composition of Carbon Steel Tubes and Pipes for Pressure Purposes at High Temperatures,JIS G 3461:1988,STB 510,---,---,0.25,1.00-1.50,0.35,0.035,0.035,---,---,---,---
5.7B Chemical Composition of Carbon Steel Tubes and Pipes for Pressure Purposes at High Temperatures,AFNOR NF A 49-220:1990,TU 52 C,---,---,0.20,1.00-1.50,0.15-0.50,0.025,0.025,---,---,---,---

File: extracted/cap5_5.8.1A_half_mo_tubes_high_temp.csv
Section,Standard Designation,"Grade, Class, Type, Symbol or Name",Steel Number,UNS Number,C,Mn,Si,P,S,Cr,Ni,Mo,Others
5.8.1A Chemical Composition of 1/2Mo Alloy Steel Tubes and Pipes for Pressure Purposes at High Temperatures,AFNOR NF A 49-220:1990,TU 15 D 3,---,---,0.12-0.20,0.50-0.80,0.15-0.35,0.025,0.025,0.30,---,0.25-0.35,---
5.8.1A Chemical Composition of 1/2Mo Alloy Steel Tubes and Pipes for Pressure Purposes at High Temperatures,DIN 28180:1985,15 Mo 3,1.5415,---,0.12-0.20,0.40-0.80,0.10-0.35,0.035,0.035,---,---,0.25-0.35,---
5.8.1A Chemical Composition of 1/2Mo Alloy Steel Tubes and Pipes for Pressure Purposes at High Temperatures,EN 10216-2:2002,16Mo3,1.5415,---,0.12-0.20,0.40-0.90,0.35,0.025,0.020,0.30,0.30,0.25-0.35,Al 0.040; Cu 0.30
5.8.1A Chemical Composition of 1/2Mo Alloy Steel Tubes and Pipes for Pressure Purposes at High Temperatures,EN 10217-2:2002,16Mo3,1.5415,---,0.12-0.20,0.40-0.90,0.35,0.025,0.020,0.30,0.30,0.25-0.35,Cu 0.30; Al 0.040
5.8.1A Chemical Composition of 1/2Mo Alloy Steel Tubes and Pipes for Pressure Purposes at High Temperatures,EN 10217-5:2002,16Mo3,1.5415,---,0.12-0.20,0.40-0.90,0.35,0.025,0.020,0.30,0.30,0.25-0.35,Cu 0.30; Al 0.040
5.8.1A Chemical Composition of 1/2Mo Alloy Steel Tubes and Pipes for Pressure Purposes at High Temperatures,ISO 2604-II:1975,TS 26,---,---,0.12-0.20,0.40-0.80,0.10-0.35,0.040,0.040,---,---,0.25-0.35,Al 0.012
5.8.1A Chemical Composition of 1/2Mo Alloy Steel Tubes and Pipes for Pressure Purposes at High Temperatures,ISO 2604-III:1975,TW 26,---,---,0.12-0.20,0.40-0.80,0.10-0.35,0.040,0.040,---,---,0.25-0.35,Al 0.012

File: extracted/cap5_5.8.2A_three_quarter_mo_tubes_high_temp.csv
Section,Standard Designation,"Grade, Class, Type, Symbol or Name",Steel Number,UNS Number,C,Mn,Si,P,S,Cr,Ni,Mo,Others
5.8.2A Chemical Composition of 3/4Mo Alloy Steel Tubes and Pipes for Pressure Purposes at High Temperatures,ASTM A 209/A 209M-03,T1,---,K11522,0.10-0.20,0.30-0.80,0.10-0.50,0.025,0.025,---,---,0.44-0.65,---
5.8.2A Chemical Composition of 3/4Mo Alloy Steel Tubes and Pipes for Pressure Purposes at High Temperatures,ASTM A 209/A 209M-03,T1a,---,K12023,0.15-0.25,0.30-0.80,0.10-0.50,0.025,0.025,---,---,0.44-0.65,---
5.8.2A Chemical Composition of 3/4Mo Alloy Steel Tubes and Pipes for Pressure Purposes at High Temperatures,ASTM A 209/A 209M-03,T1b,---,K11422,0.14,0.30-0.80,0.10-0.50,0.025,0.025,---,---,0.44-0.65,---
5.8.2A Chemical Composition of 3/4Mo Alloy Steel Tubes and Pipes for Pressure Purposes at High Temperatures,ASTM A 250/A 250M-95 (2001),T1,---,K11522,0.10-0.20,0.30-0.80,0.10-0.50,0.025,0.025,---,---,0.44-0.65,---
5.8.2A Chemical Composition of 3/4Mo Alloy Steel Tubes and Pipes for Pressure Purposes at High Temperatures,ASTM A 250/A 250M-95 (2001),T1a,---,K12023,0.15-0.25,0.30-0.80,0.10-0.50,0.025,0.025,---,---,0.44-0.65,---
5.8.2A Chemical Composition of 3/4Mo Alloy Steel Tubes and Pipes for Pressure Purposes at High Temperatures,ASTM A 250/A 250M-95 (2001),T1b,---,K11422,0.14,0.30-0.80,0.10-0.50,0.025,0.025,---,---,0.44-0.65,---
5.8.2A Chemical Composition of 3/4Mo Alloy Steel Tubes and Pipes for Pressure Purposes at High Temperatures,ASTM A 335/A 335M-03,P1,---,K11522,0.10-0.20,0.30-0.80,0.10-0.50,0.025,0.025,---,---,0.44-0.65,---
5.8.2A Chemical Composition of 3/4Mo Alloy Steel Tubes and Pipes for Pressure Purposes at High Temperatures,JIS G 3458:1988,STPA 12,---,---,0.10-0.20,0.30-0.80,0.10-0.50,0.035,0.035,---,---,0.45-0.65,---
5.8.2A Chemical Composition of 3/4Mo Alloy Steel Tubes and Pipes for Pressure Purposes at High Temperatures,JIS G 3462:1988,STBA 12,---,---,0.10-0.20,0.30-0.80,0.10-0.50,0.035,0.035,---,---,0.45-0.65,---
5.8.2A Chemical Composition of 3/4Mo Alloy Steel Tubes and Pipes for Pressure Purposes at High Temperatures,JIS G 3467:1988,STFA 12,---,---,0.10-0.20,0.30-0.80,0.10-0.50,0.035,0.035,---,---,0.45-0.65,---
5.8.2A Chemical Composition of 3/4Mo Alloy Steel Tubes and Pipes for Pressure Purposes at High Temperatures,JIS G 3462:1988,STBA 13,---,---,0.15-0.25,0.30-0.80,0.10-0.50,0.035,0.035,---,---,0.45-0.65,---
5.8.2A Chemical Composition of 3/4Mo Alloy Steel Tubes and Pipes for Pressure Purposes at High Temperatures,EN 10216-2:2002,8MoB5-4,1.5450,---,0.06-0.10,0.60-0.80,0.10-0.35,0.025,0.020,0.20,---,0.40-0.50,Al 0.060; Cu 0.30; Ti 0.060; B 0.002-0.006

File: extracted/cap5_5.8.3A_half_cr_half_mo_tubes_high_temp.csv
Section,Standard Designation,"Grade, Class, Type, Symbol or Name",Steel Number,UNS Number,C,Mn,Si,P,S,Cr,Ni,Mo,Others
5.8.3A Chemical Composition of 1/2Cr-1/2Mo Alloy Steel Tubes and Pipes for Pressure Purposes at High Temperatures,ASTM A 213/A 213M-03a,T2,---,K11547,0.10-0.20,0.30-0.61,0.10-0.30,0.025,0.025,0.50-0.81,---,0.44-0.65,---
5.8.3A Chemical Composition of 1/2Cr-1/2Mo Alloy Steel Tubes and Pipes for Pressure Purposes at High Temperatures,ASTM A 250/A 250M-95 (2001),T2,---,K11547,0.10-0.20,0.30-0.61,0.10-0.30,0.025,0.020,0.50-0.81,---,0.44-0.65,---
5.8.3A Chemical Composition of 1/2Cr-1/2Mo Alloy Steel Tubes and Pipes for Pressure Purposes at High Temperatures,ASTM A 335/A 335M-03,P2,---,K11547,0.10-0.20,0.30-0.61,0.10-0.30,0.025,0.025,0.50-0.81,---,0.44-0.65,---
5.8.3A Chemical Composition of 1/2Cr-1/2Mo Alloy Steel Tubes and Pipes for Pressure Purposes at High Temperatures,AFNOR NF A 49-220:1990,TU 15 CD 2-05,---,---,0.10-0.18,0.50-0.90,0.10-0.35,0.025,0.025,0.40-0.65,---,0.45-0.60,---
5.8.3A Chemical Composition of 1/2Cr-1/2Mo Alloy Steel Tubes and Pipes for Pressure Purposes at High Temperatures,JIS G 3458:1988,STPA 20,---,---,0.10-0.20,0.30-0.60,0.10-0.50,0.035,0.035,0.50-0.80,---,0.40-0.65,---
5.8.3A Chemical Composition of 1/2Cr-1/2Mo Alloy Steel Tubes and Pipes for Pressure Purposes at High Temperatures,JIS G 3462:1988,STBA 20,---,---,0.10-0.20,0.30-0.60,0.10-0.50,0.035,0.035,0.50-0.80,---,0.40-0.65,---
5.8.3A Chemical Composition of 1/2Cr-1/2Mo Alloy Steel Tubes and Pipes for Pressure Purposes at High Temperatures,ISO 2604-II:1975,TS 33,---,---,0.10-0.18,0.40-0.70,0.10-0.35,0.040,0.040,0.30-0.60,---,0.50-0.70,Al 0.02; V 0.22-0.32
5.8.3A Chemical Composition of 1/2Cr-1/2Mo Alloy Steel Tubes and Pipes for Pressure Purposes at High Temperatures,EN 10216-2:2002,14MoV6-3,1.7715,---,0.10-0.15,0.40-0.70,0.15-0.35,0.025,0.020,0.30-0.60,0.30,0.50-0.70,Al 0.040; Cu 0.30; V 0.22-0.28

File: extracted/cap5_5.8.4A_1cr_half_mo_tubes_high_temp.csv
Section,Standard Designation,"Grade, Class, Type, Symbol or Name",Steel Number,UNS Number,C,Mn,Si,P,S,Cr,Ni,Mo,Others
5.8.4A Chemical Composition of 1Cr-1/2Mo Alloy Steel Tubes and Pipes for Pressure Purposes at High Temperatures,ASTM A 213/A 213M-03a,T12,---,K11562,0.05-0.15,0.30-0.61,0.50,0.025,0.025,0.80-1.25,---,0.44-0.65,---
5.8.4A Chemical Composition of 1Cr-1/2Mo Alloy Steel Tubes and Pipes for Pressure Purposes at High Temperatures,ASTM A 250/A 250M-95 (2001),T12,---,K11562,0.05-0.15,0.30-0.61,0.50,0.030,0.020,0.80-1.25,---,0.44-0.65,---
5.8.4A Chemical Composition of 1Cr-1/2Mo Alloy Steel Tubes and Pipes for Pressure Purposes at High Temperatures,ASTM A 335/A 335M-03,P12,---,K11562,0.05-0.15,0.30-0.61,0.50,0.025,0.025,0.80-1.25,---,0.44-0.65,---
5.8.4A Chemical Composition of 1Cr-1/2Mo Alloy Steel Tubes and Pipes for Pressure Purposes at High Temperatures,AFNOR NF A 49-220:1990,TU 13 CD 4-04,---,---,0.10-0.18,0.40-0.70,0.10-0.35,0.025,0.025,0.70-1.10,---,0.45-0.65,---
5.8.4A Chemical Composition of 1Cr-1/2Mo Alloy Steel Tubes and Pipes for Pressure Purposes at High Temperatures,BS 3604-2:1991,620,---,---,0.09-0.18,0.40-0.65,0.15-0.40,0.025,0.015,0.80-1.15,0.30,0.45-0.60,Cu 0.30; Al 0.02
5.8.4A Chemical Composition of 1Cr-1/2Mo Alloy Steel Tubes and Pipes for Pressure Purposes at High Temperatures,JIS G 3458:1988,STPA 22,---,---,0.15,0.30-0.60,0.50,0.035,0.035,0.80-1.25,---,0.45-0.65,---
5.8.4A Chemical Composition of 1Cr-1/2Mo Alloy Steel Tubes and Pipes for Pressure Purposes at High Temperatures,JIS G 3462:1988,STBA 22,---,---,0.15,0.30-0.60,0.50,0.035,0.035,0.80-1.25,---,0.45-0.65,---
5.8.4A Chemical Composition of 1Cr-1/2Mo Alloy Steel Tubes and Pipes for Pressure Purposes at High Temperatures,JIS G 3467:1988,STFA 22,---,---,0.15,0.30-0.60,0.50,0.035,0.035,0.80-1.25,---,0.45-0.65,---
5.8.4A Chemical Composition of 1Cr-1/2Mo Alloy Steel Tubes and Pipes for Pressure Purposes at High Temperatures,DIN 28180:1985,13 CrMo 4 4,1.7335,---,0.10-0.18,0.40-0.70,0.10-0.35,0.035,0.035,0.70-1.10,---,0.45-0.65,---
5.8.4A Chemical Composition of 1Cr-1/2Mo Alloy Steel Tubes and Pipes for Pressure Purposes at High Temperatures,EN 10216-2:2002,13CrMo4-5,1.7335,---,0.10-0.17,0.40-0.70,0.35,0.025,0.020,0.70-1.15,0.30,0.40-0.60,Al 0.040; Cu 0.30
5.8.4A Chemical Composition of 1Cr-1/2Mo Alloy Steel Tubes and Pipes for Pressure Purposes at High Temperatures,ISO 2604-II:1975,TS 32,---,---,0.10-0.18,0.40-0.70,0.10-0.35,0.040,0.040,0.70-1.10,---,0.45-0.65,Al 0.02
5.8.4A Chemical Composition of 1Cr-1/2Mo Alloy Steel Tubes and Pipes for Pressure Purposes at High Temperatures,ISO 2604-III:1975,TW 32,---,---,0.10-0.18,0.40-0.70,0.10-0.35,0.040,0.040,0.70-1.10,---,0.45-0.65,Al 0.020

File: extracted/cap5_5.8.5A_1_25cr_half_mo_tubes_high_temp.csv
Section,Standard Designation,"Grade, Class, Type, Symbol or Name",Steel Number,UNS Number,C,Mn,Si,P,S,Cr,Ni,Mo,Others
5.8.5A Chemical Composition of 1.25Cr-1/2Mo Alloy Steel Tubes and Pipes for Pressure Purposes at High Temperatures,ASTM A 213/A 213M-03a,T11,---,K11597,0.05-0.15,0.30-0.60,0.50-1.00,0.025,0.025,1.00-1.50,---,0.44-0.65,---
5.8.5A Chemical Composition of 1.25Cr-1/2Mo Alloy Steel Tubes and Pipes for Pressure Purposes at High Temperatures,ASTM A 250/A 250M-95 (2001),T11,---,K11597,0.05-0.15,0.30-0.60,0.50-1.00,0.025,0.020,1.00-1.50,---,0.44-0.65,---
5.8.5A Chemical Composition of 1.25Cr-1/2Mo Alloy Steel Tubes and Pipes for Pressure Purposes at High Temperatures,ASTM A 335/A 335M-03,P11,---,K11597,0.05-0.15,0.30-0.60,0.50-1.00,0.025,0.025,1.00-1.50,---,0.45-0.65,---
5.8.5A Chemical Composition of 1.25Cr-1/2Mo Alloy Steel Tubes and Pipes for Pressure Purposes at High Temperatures,AFNOR NF A 49-220:1990,TU 10 CD 5-05,---,---,0.15,0.30-0.60,0.50-1.00,0.025,0.025,1.00-1.50,---,0.45-0.65,---
5.8.5A Chemical Composition of 1.25Cr-1/2Mo Alloy Steel Tubes and Pipes for Pressure Purposes at High Temperatures,BS 3604-2:1991,621,---,---,0.09-0.17,0.40-0.65,0.50-0.80,0.025,0.015,1.00-1.50,0.30,0.45-0.60,Cu 0.30; Al 0.02
5.8.5A Chemical Composition of 1.25Cr-1/2Mo Alloy Steel Tubes and Pipes for Pressure Purposes at High Temperatures,EN 10216-2:2002,10CrMo5-5,1.7338,---,0.15,0.30-0.60,0.50-1.00,0.025,0.020,1.00-1.50,0.30,0.45-0.65,Al 0.040; Cu 0.30
5.8.5A Chemical Composition of 1.25Cr-1/2Mo Alloy Steel Tubes and Pipes for Pressure Purposes at High Temperatures,JIS G 3462:1988,STBA 23,---,---,0.15,0.30-0.60,0.50-1.00,0.030,0.030,1.00-1.50,---,0.45-0.65,---
5.8.5A Chemical Composition of 1.25Cr-1/2Mo Alloy Steel Tubes and Pipes for Pressure Purposes at High Temperatures,JIS G 3467:1988,STFA 23,---,---,0.15,0.30-0.60,0.50-1.00,0.030,0.030,1.00-1.50,---,0.45-0.65,---
5.8.5A Chemical Composition of 1.25Cr-1/2Mo Alloy Steel Tubes and Pipes for Pressure Purposes at High Temperatures,JIS G 3458:1988,STPA 23,---,---,0.15,0.30-0.60,0.50-1.00,0.030,0.030,1.00-1.50,---,0.45-0.65,---

File: extracted/cap5_5.8.6A_2_25cr_1mo_tubes_high_temp.csv
Section,Standard Designation,"Grade, Class, Type, Symbol or Name",Steel Number,UNS Number,C,Mn,Si,P,S,Cr,Ni,Mo,Others
5.8.6A Chemical Composition of 2.25Cr-1Mo Alloy Steel Tubes and Pipes for Pressure Purposes at High Temperatures,ASTM A 213/A 213M-03a,T22,---,K21590,0.05-0.15,0.30-0.60,0.50,0.025,0.025,1.90-2.60,---,0.87-1.13,---
5.8.6A Chemical Composition of 2.25Cr-1Mo Alloy Steel Tubes and Pipes for Pressure Purposes at High Temperatures,ASTM A 250/A 250M-95 (2001),T22,---,K21590,0.15,0.30-0.60,0.50,0.025,0.020,1.90-2.60,---,0.87-1.13,---
5.8.6A Chemical Composition of 2.25Cr-1Mo Alloy Steel Tubes and Pipes for Pressure Purposes at High Temperatures,ASTM A 335/A 335M-03,P22,---,K21590,0.05-0.15,0.30-0.60,0.50,0.025,0.025,1.90-2.60,---,0.87-1.13,---
5.8.6A Chemical Composition of 2.25Cr-1Mo Alloy Steel Tubes and Pipes for Pressure Purposes at High Temperatures,AFNOR NF A 49-220:1990,TU 10 CD 9-10,---,---,0.15,0.30-0.60,0.10-0.50,0.025,0.025,2.00-2.50,---,0.90-1.10,---
5.8.6A Chemical Composition of 2.25Cr-1Mo Alloy Steel Tubes and Pipes for Pressure Purposes at High Temperatures,BS 3604-2:1991,622,---,---,0.09-0.15,0.30-0.60,0.50,0.025,0.015,2.00-2.50,0.30,0.90-1.10,Cu 0.30; Al 0.02
5.8.6A Chemical Composition of 2.25Cr-1Mo Alloy Steel Tubes and Pipes for Pressure Purposes at High Temperatures,EN 10216-2:2002,10CrMo9-10,1.7380,---,0.08-0.14,0.30-0.70,0.50,0.025,0.020,2.00-2.50,0.30,0.90-1.10,Al 0.040; Cu 0.30
5.8.6A Chemical Composition of 2.25Cr-1Mo Alloy Steel Tubes and Pipes for Pressure Purposes at High Temperatures,EN 10216-2:2002,11CrMo9-10,1.7383,---,0.08-0.15,0.40-0.80,0.50,0.025,0.020,2.00-2.50,0.30,0.90-1.10,Al 0.040; Cu 0.30
5.8.6A Chemical Composition of 2.25Cr-1Mo Alloy Steel Tubes and Pipes for Pressure Purposes at High Temperatures,JIS G 3458:1988,STPA 24,---,---,0.15,0.30-0.60,0.50,0.030,0.030,1.90-2.60,---,0.87-1.13,---
5.8.6A Chemical Composition of 2.25Cr-1Mo Alloy Steel Tubes and Pipes for Pressure Purposes at High Temperatures,JIS G 3462:1988,STBA 24,---,---,0.15,0.30-0.60,0.50,0.030,0.030,1.90-2.60,---,0.87-1.13,---
5.8.6A Chemical Composition of 2.25Cr-1Mo Alloy Steel Tubes and Pipes for Pressure Purposes at High Temperatures,JIS G 3467:1988,STFA 24,---,---,0.15,0.30-0.60,0.50,0.030,0.030,1.90-2.60,---,0.87-1.13,---
5.8.6A Chemical Composition of 2.25Cr-1Mo Alloy Steel Tubes and Pipes for Pressure Purposes at High Temperatures,ISO 2604-II:1975,TS 34,---,---,0.08-0.15,0.40-0.70,0.50,0.040,0.040,2.00-2.50,---,0.90-1.20,Al 0.02

File: extracted/cap5_5.8.7A_5cr_half_mo_tubes_high_temp.csv
Section,Standard Designation,"Grade, Class, Type, Symbol or Name",Steel Number,UNS Number,C,Mn,Si,P,S,Cr,Ni,Mo,Others
5.8.7A Chemical Composition of 5Cr-1/2Mo Alloy Steel Tubes and Pipes for Pressure Purposes at High Temperatures,ASTM A 213/A 213M-03a,T5,---,K41545,0.15,0.30-0.60,0.50,0.025,0.025,4.00-6.00,---,0.45-0.65,---
5.8.7A Chemical Composition of 5Cr-1/2Mo Alloy Steel Tubes and Pipes for Pressure Purposes at High Temperatures,ASTM A 213/A 213M-03a,T5b,---,K51545,0.15,0.30-0.60,1.00-2.00,0.025,0.025,4.00-6.00,---,0.45-0.65,---
5.8.7A Chemical Composition of 5Cr-1/2Mo Alloy Steel Tubes and Pipes for Pressure Purposes at High Temperatures,ASTM A 335/A 335M-03,P5,---,K41545,0.15,0.30-0.60,0.50,0.025,0.025,4.00-6.00,---,0.45-0.65,---
5.8.7A Chemical Composition of 5Cr-1/2Mo Alloy Steel Tubes and Pipes for Pressure Purposes at High Temperatures,EN 10216-2:2002,X11CrMo5+I,1.7362+I,---,0.08-0.15,0.30-0.60,0.15-0.50,0.025,0.020,4.00-6.00,---,0.45-0.65,Al 0.040; Cu 0.30
5.8.7A Chemical Composition of 5Cr-1/2Mo Alloy Steel Tubes and Pipes for Pressure Purposes at High Temperatures,EN 10216-2:2002,X11CrMo5+NT1,1.7362+NT1,---,0.08-0.15,0.30-0.60,0.15-0.50,0.025,0.020,4.00-6.00,---,0.45-0.65,Al 0.040; Cu 0.30
5.8.7A Chemical Composition of 5Cr-1/2Mo Alloy Steel Tubes and Pipes for Pressure Purposes at High Temperatures,EN 10216-2:2002,X11CrMo5+NT2,1.7362+NT2,,0.08-0.15,0.30-0.60,0.15-0.50,0.025,0.020,4.00-6.00,---,0.45-0.65,Al 0.040; Cu 0.30
5.8.7A Chemical Composition of 5Cr-1/2Mo Alloy Steel Tubes and Pipes for Pressure Purposes at High Temperatures,JIS G 3458:1988,STPA 25,---,---,0.15,0.30-0.60,0.50,0.030,0.030,4.00-6.00,---,0.45-0.65,---
5.8.7A Chemical Composition of 5Cr-1/2Mo Alloy Steel Tubes and Pipes for Pressure Purposes at High Temperatures,JIS G 3462:1988,STBA 25,---,---,0.15,0.30-0.60,0.50,0.030,0.030,4.00-6.00,---,0.45-0.65,---
5.8.7A Chemical Composition of 5Cr-1/2Mo Alloy Steel Tubes and Pipes for Pressure Purposes at High Temperatures,JIS G 3467:1988,STFA 25,---,---,0.15,0.30-0.60,0.50,0.030,0.030,4.00-6.00,---,0.45-0.65,---
5.8.7A Chemical Composition of 5Cr-1/2Mo Alloy Steel Tubes and Pipes for Pressure Purposes at High Temperatures,ISO 2604-II:1975,TS 37,---,---,0.15,0.30-0.60,0.50,0.030,0.030,4.00-6.00,---,0.45-0.65,Al 0.02

File: extracted/cap5_5.8.8A_9cr_1mo_tubes_high_temp.csv
Section,Standard Designation,"Grade, Class, Type, Symbol or Name",Steel Number,UNS Number,C,Mn,Si,P,S,Cr,Ni,Mo,Others
5.8.8A Chemical Composition of 9Cr-1Mo Alloy Steel Tubes and Pipes for Pressure Purposes at High Temperatures,ASTM A 213/A 213M-03a,T9,---,S50400,0.15,0.30-0.60,0.25-1.00,0.025,0.025,8.00-10.00,---,0.90-1.10,---
5.8.8A Chemical Composition of 9Cr-1Mo Alloy Steel Tubes and Pipes for Pressure Purposes at High Temperatures,ASTM A 335/A 335M-03,P9,---,S50400,0.15,0.30-0.60,0.25-1.00,0.025,0.025,8.00-10.00,---,0.90-1.10,---
5.8.8A Chemical Composition of 9Cr-1Mo Alloy Steel Tubes and Pipes for Pressure Purposes at High Temperatures,EN 10216-2:2002,X11CrMo9-1+I,1.7386+I,---,0.08-0.15,0.30-0.60,0.25-1.00,0.025,0.020,8.00-10.00,---,0.90-1.10,Al 0.040; Cu 0.30
5.8.8A Chemical Composition of 9Cr-1Mo Alloy Steel Tubes and Pipes for Pressure Purposes at High Temperatures,EN 10216-2:2002,X11CrMo9-1+NT,1.7386+NT,---,0.08-0.15,0.30-0.60,0.25-1.00,0.025,0.020,8.00-10.00,---,0.90-1.10,Al 0.040; Cu 0.30
5.8.8A Chemical Composition of 9Cr-1Mo Alloy Steel Tubes and Pipes for Pressure Purposes at High Temperatures,JIS G 3458:1988,STPA 26,---,---,0.15,0.30-0.60,0.25-1.00,0.030,0.030,8.00-10.00,---,0.90-1.10,---
5.8.8A Chemical Composition of 9Cr-1Mo Alloy Steel Tubes and Pipes for Pressure Purposes at High Temperatures,JIS G 3462:1988,STBA 26,---,---,0.15,0.30-0.60,0.25-1.00,0.030,0.030,8.00-10.00,---,0.90-1.10,---
5.8.8A Chemical Composition of 9Cr-1Mo Alloy Steel Tubes and Pipes for Pressure Purposes at High Temperatures,JIS G 3467:1988,STFA 26,---,---,0.15,0.30-0.60,0.25-1.00,0.030,0.030,8.00-10.00,---,0.90-1.10,---
5.8.8A Chemical Composition of 9Cr-1Mo Alloy Steel Tubes and Pipes for Pressure Purposes at High Temperatures,ISO 2604-II:1975,TS 38,---,---,0.15,0.30-0.60,0.25-1.00,0.030,0.030,8.00-10.00,---,0.90-1.10,Al 0.02
5.8.8A Chemical Composition of 9Cr-1Mo Alloy Steel Tubes and Pipes for Pressure Purposes at High Temperatures,ASTM A 213/A 213M-03a,T91,---,---,0.08-0.12,0.30-0.60,0.20-0.50,0.020,0.010,8.00-9.50,0.40,0.85-1.05,V 0.18-0.25; Cb 0.06-0.1; N 0.030-0.070; Al 0.04
5.8.8A Chemical Composition of 9Cr-1Mo Alloy Steel Tubes and Pipes for Pressure Purposes at High Temperatures,EN 10216-2:2002,X10CrMoVNb9-1,1.4903,---,0.08-0.12,0.30-0.60,0.20-0.50,0.020,0.010,8.00-9.50,0.40,0.85-1.05,V 0.18-0.25; Nb 0.06-0.10; N 0.030-0.070; Al 0.040; Cu 0.30

File: extracted/cap5_5.9.1A_ferritic_martensitic_ss_tubes_high_temp.csv
Section,Standard Designation,"Grade, Class, Type, Symbol or Name",Steel Number,UNS Number,C,Mn,Si,P,S,Cr,Ni,Mo,Others
5.9.1A Chemical Composition of Ferritic and Martensitic Stainless Steel Tubes and Pipes for Pressure Purposes and High Temperatures,ASTM A 268/A 268M-03,TP409,---,S40900,0.08,1.00,1.00,0.045,0.030,10.5-11.7,0.50,---,Ti 6 x C to 0.75
5.9.1A Chemical Composition of Ferritic and Martensitic Stainless Steel Tubes and Pipes for Pressure Purposes and High Temperatures,ASTM A 803/A 803M-03,TP409,---,S40900,0.08,1.00,1.00,0.045,0.030,10.5-11.7,0.50,---,Ti 6 x C to 0.75
5.9.1A Chemical Composition of Ferritic and Martensitic Stainless Steel Tubes and Pipes for Pressure Purposes and High Temperatures,JIS G 3463:1994,SUS409TB,---,---,0.08,1.00,1.00,0.040,0.030,10.50-11.75,---,---,Ti 6 x C to 0.75
5.9.1A Chemical Composition of Ferritic and Martensitic Stainless Steel Tubes and Pipes for Pressure Purposes and High Temperatures,AFNOR NF A 49-217:1987,TU Z 12 C 13,---,---,0.15,1.00,1.00,0.040,0.030,11.50-13.50,0.50,---,---
5.9.1A Chemical Composition of Ferritic and Martensitic Stainless Steel Tubes and Pipes for Pressure Purposes and High Temperatures,ASTM A 268/A 268M-03,TP410,---,S41000,0.15,1.00,1.00,0.040,0.030,11.5-13.5,---,---,---
5.9.1A Chemical Composition of Ferritic and Martensitic Stainless Steel Tubes and Pipes for Pressure Purposes and High Temperatures,ISO 2604-II:1975,TS 39,---,---,0.08,1.00,1.00,0.040,0.030,11.5-14.0,0.50,---,---
5.9.1A Chemical Composition of Ferritic and Martensitic Stainless Steel Tubes and Pipes for Pressure Purposes and High Temperatures,JIS G 3463:1994,SUS410TB,---,---,0.015,1.00,1.00,0.040,0.030,11.50-13.50,---,---,---
5.9.1A Chemical Composition of Ferritic and Martensitic Stainless Steel Tubes and Pipes for Pressure Purposes and High Temperatures,AFNOR NF A 49-217:1987,TU Z 10 C 17,---,---,0.12,1.00,1.00,0.040,0.030,16.00-18.00,0.50,---,---
5.9.1A Chemical Composition of Ferritic and Martensitic Stainless Steel Tubes and Pipes for Pressure Purposes and High Temperatures,ASTM A 268/A 268M-03,TP430,---,S43000,0.12,1.00,1.00,0.040,0.030,16.0-18.0,---,---,---
5.9.1A Chemical Composition of Ferritic and Martensitic Stainless Steel Tubes and Pipes for Pressure Purposes and High Temperatures,JIS G 3463:1994,SUS430TB,---,---,0.12,1.00,0.75,0.040,0.030,16.00-18.00,---,---,---
5.9.1A Chemical Composition of Ferritic and Martensitic Stainless Steel Tubes and Pipes for Pressure Purposes and High Temperatures,JIS G 3463:1994,SUS430LXTB,---,---,0.030,1.00,0.75,0.040,0.030,16.00-19.00,---,---,Ti or Nb 0.10-1.00
5.9.1A Chemical Composition of Ferritic and Martensitic Stainless Steel Tubes and Pipes for Pressure Purposes and High Temperatures,ASTM A 803/A 803M-03,TP XM-27,---,S44627,0.01,0.40,0.40,0.02,0.02,25.0-27.5,0.5,0.75-1.50,Cu 0.20; N 0.015; Cb 0.05-0.20
5.9.1A Chemical Composition of Ferritic and Martensitic Stainless Steel Tubes and Pipes for Pressure Purposes and High Temperatures,JIS G 3463:1994,SUSXM27TB,---,---,0.010,0.40,0.40,0.030,0.020,25.00-27.50,---,0.75-1.50,N 0.015

File: extracted/cap5_5.9.2A_austenitic_ss_tubes_high_temp.csv (part 1 of 2)
Section,Standard Designation,"Grade, Class, Type, Symbol or Name",Steel Number,UNS Number,C,Mn,Si,P,S,Cr,Ni,Mo,Others
5.9.2A Chemical Composition of Austenitic Stainless Steel Tubes and Pipes for Pressure Purposes and High Temperatures,ASTM A 213/A 213M-03a,TP304,---,S30400,0.08,2.00,0.75,0.040,0.030,18.0-20.0,8.00-11.0,---,---
5.9.2A Chemical Composition of Austenitic Stainless Steel Tubes and Pipes for Pressure Purposes and High Temperatures,ASTM A 249/A 249M-03,TP304,---,S30400,0.08,2.00,1.00,0.045,0.030,18.0-20.0,8.0-11.0,---,---
5.9.2A Chemical Composition of Austenitic Stainless Steel Tubes and Pipes for Pressure Purposes and High Temperatures,ASTM A 312/A 312M-03,TP304,---,S30400,0.08,2.00,1.00,0.045,0.030,18.0-20.0,8.0-11.0,---,---
5.9.2A Chemical Composition of Austenitic Stainless Steel Tubes and Pipes for Pressure Purposes and High Temperatures,ASTM A 358/A 358M-01,304,---,S30400,0.08,2.00,0.75,0.045,0.030,18.0-20.0,8.0-10.5,---,N 0.10
5.9.2A Chemical Composition of Austenitic Stainless Steel Tubes and Pipes for Pressure Purposes and High Temperatures,ASTM A 376/A 376M-02a,TP304,---,---,0.08,2.00,0.75,0.045,0.030,18.0-20.0,8.00-11.0,---,---
5.9.2A Chemical Composition of Austenitic Stainless Steel Tubes and Pipes for Pressure Purposes and High Temperatures,ASTM A 409/A 409M-01,TP304,---,S30400,0.08,2.00,1.00,0.045,0.030,18.0-20.0,8.00-11.0,---,---
5.9.2A Chemical Composition of Austenitic Stainless Steel Tubes and Pipes for Pressure Purposes and High Temperatures,ASTM A 688/A 688M-03,TP304,---,S30400,0.08,2.00,0.75,0.040,0.030,18.00-20.00,8.00-11.00,---,---
5.9.2A Chemical Composition of Austenitic Stainless Steel Tubes and Pipes for Pressure Purposes and High Temperatures,JIS G 3459:1997,SUS304TP,---,---,0.08,2.00,1.00,0.040,0.030,18.00-20.00,8.00-11.00,---,---
5.9.2A Chemical Composition of Austenitic Stainless Steel Tubes and Pipes for Pressure Purposes and High Temperatures,JIS G 3463:1994,SUS304TB,---,---,0.08,2.00,1.00,0.040,0.030,18.00-20.00,8.00-11.00,---,---
5.9.2A Chemical Composition of Austenitic Stainless Steel Tubes and Pipes for Pressure Purposes and High Temperatures,JIS G 3467:1988,SUS 304 TF,---,---,0.08,2.00,1.00,0.040,0.030,18.00-20.00,8.00-11.00,---,---
5.9.2A Chemical Composition of Austenitic Stainless Steel Tubes and Pipes for Pressure Purposes and High Temperatures,JIS G 3468:1994,SUS304,---,---,0.08,2.00,1.00,0.045,0.030,18.00-20.00,8.00-10.50,---,---
5.9.2A Chemical Composition of Austenitic Stainless Steel Tubes and Pipes for Pressure Purposes and High Temperatures,BS 3605-1:1991 AMD 2:1997,304S31,---,---,0.070,2.00,1.00,0.040,0.030,17.00-19.00,8.00-11.00,---,---
5.9.2A Chemical Composition of Austenitic Stainless Steel Tubes and Pipes for Pressure Purposes and High Temperatures,BS 3605-2:1992 AMD 1:1997,304S31,---,---,0.070,2.00,1.00,0.04,0.03,17.00-19.00,8.00-11.00,---,---
5.9.2A Chemical Composition of Austenitic Stainless Steel Tubes and Pipes for Pressure Purposes and High Temperatures,DIN 17457:1985,X 5 CrNi 18 10,1.4301,---,0.07,---,---,---,---,17.0-19.0,8.5-10.5,---,---
5.9.2A Chemical Composition of Austenitic Stainless Steel Tubes and Pipes for Pressure Purposes and High Temperatures,DIN 17458:1985,X 5 CrNi 18 10,1.4301,---,0.07,---,---,---,---,17.0-19.0,8.5-10.5,---,---
5.9.2A Chemical Composition of Austenitic Stainless Steel Tubes and Pipes for Pressure Purposes and High Temperatures,DIN 28180:1985,X 5 CrNi 18 10,1.4301,---,0.07,---,---,---,---,17.0-19.0,8.5-10.5,---,---
5.9.2A Chemical Composition of Austenitic Stainless Steel Tubes and Pipes for Pressure Purposes and High Temperatures,DIN 28181:1985,X 5 CrNi 18 10,1.4301,---,0.07,---,---,---,---,17.0-19.0,8.5-10.5,---,---
5.9.2A Chemical Composition of Austenitic Stainless Steel Tubes and Pipes for Pressure Purposes and High Temperatures,AFNOR NF A 49-217:1987,TU Z 6 CN 18 09,---,---,0.080,2.00,1.00,0.040,0.030,17.00-20.00,8.00-11.00,---,---
5.9.2A Chemical Composition of Austenitic Stainless Steel Tubes and Pipes for Pressure Purposes and High Temperatures,AFNOR NF A 49-244:1993,X7CrNi18-9,---,---,0.070,2.00,0.75,0.040,0.015,17.0-19.0,8.0-10.0,---,---
5.9.2A Chemical Composition of Austenitic Stainless Steel Tubes and Pipes for Pressure Purposes and High Temperatures,AFNOR NF A 49-247:1981,TS Z 6 CN 18-09,---,---,0.080,2.00,1.00,0.040,0.030,17-20.0,8-11.00,---,---
5.9.2A Chemical Composition of Austenitic Stainless Steel Tubes and Pipes for Pressure Purposes and High Temperatures,ISO 2604-II:1975,TS 47,---,---,0.07,2.00,1.00,0.045,0.030,17.00-19.00,8.00-12.00,---,---
5.9.2A Chemical Composition of Austenitic Stainless Steel Tubes and Pipes for Pressure Purposes and High Temperatures,ISO 2604-V:1978,TW 47,---,---,0.07,2.00,1.00,0.045,0.030,17.00-19.00,8.00-11.00,---,---
5.9.2A Chemical Composition of Austenitic Stainless Steel Tubes and Pipes for Pressure Purposes and High Temperatures,ASTM A 213/A 213M-03a,TP304L,---,S30403,0.035,2.00,0.75,0.040,0.030,18.0-20.0,8.00-13.0,---,---
5.9.2A Chemical Composition of Austenitic Stainless Steel Tubes and Pipes for Pressure Purposes and High Temperatures,ASTM A 249/A 249M-03,TP304L,---,S30403,0.035,2.00,1.00,0.045,0.030,18.0-20.0,8.0-13.0,---,---
5.9.2A Chemical Composition of Austenitic Stainless Steel Tubes and Pipes for Pressure Purposes and High Temperatures,ASTM A 312/A 312M-03,TP304L,---,S30403,0.035,2.00,1.00,0.045,0.030,18.0-20.0,8.00-13.0,---,---
5.9.2A Chemical Composition of Austenitic Stainless Steel Tubes and Pipes for Pressure Purposes and High Temperatures,ASTM A 358/A 358M-01,304L,---,S30403,0.030,2.00,0.75,0.045,0.030,18.0-20.0,8.0-12.0,---,N 0.10
5.9.2A Chemical Composition of Austenitic Stainless Steel Tubes and Pipes for Pressure Purposes and High Temperatures,ASTM A 409/A 409M-01,TP304L,---,S30403,0.035,2.00,1.00,0.045,0.030,18.0-20.0,8.00-12.0,---,---
5.9.2A Chemical Composition of Austenitic Stainless Steel Tubes and Pipes for Pressure Purposes and High Temperatures,ASTM A 688/A 688M-03,TP304L,---,S30403,0.035,2.00,0.75,0.040,0.030,18.00-20.00,8.00-13.00,---,---
5.9.2A Chemical Composition of Austenitic Stainless Steel Tubes and Pipes for Pressure Purposes and High Temperatures,JIS G 3459:1997,SUS304LTP,---,---,0.030,2.00,1.00,0.040,0.030,18.00-20.00,9.00-13.00,---,---
5.9.2A Chemical Composition of Austenitic Stainless Steel Tubes and Pipes for Pressure Purposes and High Temperatures,JIS G 3463:1994,SUS304LTB,---,---,0.030,2.00,1.00,0.040,0.030,18.00-20.00,9.00-13.00,---,---
5.9.2A Chemical Composition of Austenitic Stainless Steel Tubes and Pipes for Pressure Purposes and High Temperatures,JIS G 3468:1994,SUS304L,---,---,0.030,2.00,1.00,0.045,0.030,18.00-20.00,9.00-13.00,---,---
5.9.2A Chemical Composition of Austenitic Stainless Steel Tubes and Pipes for Pressure Purposes and High Temperatures,BS 3605-1:1991 AMD 2:1997,304S11,---,---,0.030,2.00,1.00,0.040,0.030,17.00-19.00,9.00-12.00,---,---
5.9.2A Chemical Composition of Austenitic Stainless Steel Tubes and Pipes for Pressure Purposes and High Temperatures,BS 3605-2:1992 AMD 1:1997,304S11,---,---,0.030,2.00,1.00,0.04,0.03,17.00-19.00,9.00-12.00,---,---
5.9.2A Chemical Composition of Austenitic Stainless Steel Tubes and Pipes for Pressure Purposes and High Temperatures,DIN 17457:1985,X 2 CrNi 19 11,1.4306,---,0.030,---,---,---,---,18.0-20.0,10.0-12.5,---,---
5.9.2A Chemical Composition of Austenitic Stainless Steel Tubes and Pipes for Pressure Purposes and High Temperatures,DIN 17458:1985,X 2 CrNi 19 11,1.4306,---,0.030,---,---,---,---,18.0-20.0,10.0-12.5,---,---
5.9.2A Chemical Composition of Austenitic Stainless Steel Tubes and Pipes for Pressure Purposes and High Temperatures,AFNOR NF A 49-217:1987,TU Z 2 CN 18 10,---,---,0.030,2.00,1.00,0.040,0.030,17.00-20.00,9.00-12.00,---,---
5.9.2A Chemical Composition of Austenitic Stainless Steel Tubes and Pipes for Pressure Purposes and High Temperatures,AFNOR NF A 49-244:1993,X3CrNi18-10,---,---,0.030,2.00,0.75,0.040,0.015,17.0-19.0,9.0-11.0,---,---
5.9.2A Chemical Composition of Austenitic Stainless Steel Tubes and Pipes for Pressure Purposes and High Temperatures,AFNOR NF A 49-247:1981,TS Z 2 CN 18-10,---,---,0.030,2.00,1.00,0.040,0.030,17-20.0,9-12.00,---,---
5.9.2A Chemical Composition of Austenitic Stainless Steel Tubes and Pipes for Pressure Purposes and High Temperatures,ISO 2604-II:1975,TS 46,---,---,0.03,2.00,1.00,0.045,0.030,17.00-19.00,9.00-13.00,---,---
5.9.2A Chemical Composition of Austenitic Stainless Steel Tubes and Pipes for Pressure Purposes and High Temperatures,ISO 2604-V:1978,TW 46,---,---,0.03,2.00,1.00,0.045,0.030,17.00-19.00,9.00-12.00,---,---
5.9.2A Chemical Composition of Austenitic Stainless Steel Tubes and Pipes for Pressure Purposes and High Temperatures,ASTM A 213/A 213M-03a,TP304LN,---,S30453,0.035,2.00,0.75,0.040,0.030,18.0-20.0,8.00-11.0,---,N 0.10-0.16
5.9.2A Chemical Composition of Austenitic Stainless Steel Tubes and Pipes for Pressure Purposes and High Temperatures,ASTM A 249/A 249M-03,TP304LN,---,S30453,0.030,2.00,1.00,0.045,0.030,18.0,20.0,---,N 0.10-0.16
5.9.2A Chemical Composition of Austenitic Stainless Steel Tubes and Pipes for Pressure Purposes and High Temperatures,ASTM A 376/A 376M-02a,TP304LN,---,---,0.035,2.00,0.75,0.045,0.030,18.0-20.0,8.00-11.0,---,N 0.10-0.16
5.9.2A Chemical Composition of Austenitic Stainless Steel Tubes and Pipes for Pressure Purposes and High Temperatures,ASTM A 688/A 688M-03,TP304LN,---,S30453,0.035,2.00,0.75,0.040,0.030,18.00-20.00,8.00-13.00,---,N 0.10-0.16
5.9.2A Chemical Composition of Austenitic Stainless Steel Tubes and Pipes for Pressure Purposes and High Temperatures,DIN 17457:1985,X 2 CrNiN 18 10,1.4311,---,0.030,---,---,---,---,17.0-19.0,8.5-11.5,---,N 0.12-0.22
5.9.2A Chemical Composition of Austenitic Stainless Steel Tubes and Pipes for Pressure Purposes and High Temperatures,DIN 17458:1985,X 2 CrNiN 18 10,1.4311,---,0.030,---,---,---,---,17.0-19.0,8.5-11.5,---,N 0.12-0.22
5.9.2A Chemical Composition of Austenitic Stainless Steel Tubes and Pipes for Pressure Purposes and High Temperatures,AFNOR NF A 49-217:1987,TU Z 2 CN 18 10 AZ,---,---,0.030,2.00,1.00,0.040,0.030,17.00-19.00,9.00-11.00,---,N 0.10-0.20
5.9.2A Chemical Composition of Austenitic Stainless Steel Tubes and Pipes for Pressure Purposes and High Temperatures,AFNOR NF A 49-244:1993,X3CrNiN18-10,---,---,0.030,2.00,0.75,0.040,0.015,17.0-19.0,9.0-11.0,---,N 0.12-0.20
5.9.2A Chemical Composition of Austenitic Stainless Steel Tubes and Pipes for Pressure Purposes and High Temperatures,AFNOR NF A 49-244:1993,X6CrNiN19-9,---,---,0.030,2.0,0.75,0.040,0.015,18.0-20.0,8.0-11.0,---,N 0.12-0.20
5.9.2A Chemical Composition of Austenitic Stainless Steel Tubes and Pipes for Pressure Purposes and High Temperatures,ASTM A 213/A 213M-03a,TP304H,---,S30409,0.04-0.10,2.00,0.75,0.040,0.030,18.0-20.0,8.00-11.0,---,---
5.9.2A Chemical Composition of Austenitic Stainless Steel Tubes and Pipes for Pressure Purposes and High Temperatures,ASTM A 249/A 249M-03,TP304H,---,S30409,0.04-0.10,2.00,1.00,0.045,0.030,18.0-20.0,8.0-11.0,---,---
5.9.2A Chemical Composition of Austenitic Stainless Steel Tubes and Pipes for Pressure Purposes and High Temperatures,ASTM A 312/A 312M-03,TP304H,---,S30409,0.04-0.10,2.00,1.00,0.045,0.030,18.0-20.0,8.0-11.0,---,---
5.9.2A Chemical Composition of Austenitic Stainless Steel Tubes and Pipes for Pressure Purposes and High Temperatures,ASTM A 358/A 358M-01,304H,---,S30409,0.04-0.10,2.00,0.75,0.045,0.030,18.0-20.0,8.0-10.5,---,---
5.9.2A Chemical Composition of Austenitic Stainless Steel Tubes and Pipes for Pressure Purposes and High Temperatures,ASTM A 376/A 376M-02a,TP304H,---,S30409,0.04-0.10,2.00,0.75,0.045,0.030,18.0-20.0,8.00-11.0,---,---
5.9.2A Chemical Composition of Austenitic Stainless Steel Tubes and Pipes for Pressure Purposes and High Temperatures,JIS G 3459:1997,SUS304HTP,---,---,0.04-0.10,2.00,0.75,0.040,0.030,18.00-20.00,8.00-11.00,---,---
5.9.2A Chemical Composition of Austenitic Stainless Steel Tubes and Pipes for Pressure Purposes and High Temperatures,JIS G 3463:1994,SUS304HTB,---,---,0.04-0.10,2.00,0.75,0.040,0.030,18.00-20.00,8.00-11.00,---,---
5.9.2A Chemical Composition of Austenitic Stainless Steel Tubes and Pipes for Pressure Purposes and High Temperatures,JIS G 3467:1988,SUS 304H TF,---,---,0.04-0.10,2.00,0.75,0.040,0.030,18.00-20.00,8.00-11.00,---,---
5.9.2A Chemical Composition of Austenitic Stainless Steel Tubes and Pipes for Pressure Purposes and High Temperatures,BS 3605-1:1991 AMD 2:1997,304S51,---,---,0.04-0.10,2.00,1.00,0.040,0.030,17.00-19.00,8.00-11.00,---,---
5.9.2A Chemical Composition of Austenitic Stainless Steel Tubes and Pipes for Pressure Purposes and High Temperatures,DIN 17459:1992,X 6 CrNi 18 11,1.4948,---,0.04-0.08,2.0,0.75,0.035,0.015,17.0-19.0,10.0-12.0,---,---
5.9.2A Chemical Composition of Austenitic Stainless Steel Tubes and Pipes for Pressure Purposes and High Temperatures,AFNOR NF A 49-214:1978,Z 6 CN 19-10,---,---,0.04-0.08,2.0,1.0,0.035,0.030,18-20,8-11,---,---
5.9.2A Chemical Composition of Austenitic Stainless Steel Tubes and Pipes for Pressure Purposes and High Temperatures,ISO 2604-II:1975,TS 48,---,---,0.04-0.09,2.00,0.75,0.045,0.030,17.00-20.00,8.00-12.00,---,---
5.9.2A Chemical Composition of Austenitic Stainless Steel Tubes and Pipes for Pressure Purposes and High Temperatures,ASTM A 249/A 249M-03,---,---,S30615,0.16-0.24,2.00,3.2-4.0,0.030,0.030,17.0-19.5,13.5-16.0,---,---
5.9.2A Chemical Composition of Austenitic Stainless Steel Tubes and Pipes for Pressure Purposes and High Temperatures,AFNOR NF A 49-217:1987,TU Z 1 CNS 18 15,---,---,0.015,2.00,3.50-4.50,0.030,0.020,16.50-18.50,13.80-16.00,0.50,---
5.9.2A Chemical Composition of Austenitic Stainless Steel Tubes and Pipes for Pressure Purposes and High Temperatures,ASTM A 213/A 213M-03a,TP309S,---,S30908,0.08,2.00,0.75,0.045,0.030,24.0-26.0,12.00-15.00,0.75,---
5.9.2A Chemical Composition of Austenitic Stainless Steel Tubes and Pipes for Pressure Purposes and High Temperatures,ASTM A 249/A 249M-03,TP309S,---,S30908,0.08,2.00,1.00,0.045,0.030,22.0-24.0,12.0-15.0,---,---
5.9.2A Chemical Composition of Austenitic Stainless Steel Tubes and Pipes for Pressure Purposes and High Temperatures,ASTM A 312/A 312M-03,TP309S,---,S30908,0.08,2.00,1.00,0.045,0.030,22.0-24.0,12.0-15.0,0.75,
5.9.2A Chemical Composition of Austenitic Stainless Steel Tubes and Pipes for Pressure Purposes and High Temperatures,ASTM A 358/A 358M-01,309S,---,S30908,0.08,2.00,0.75,0.045,0.030,22.0-24.0,12.0-15.0,---,---
5.9.2A Chemical Composition of Austenitic Stainless Steel Tubes and Pipes for Pressure Purposes and High Temperatures,JIS G 3459:1997,SUS309STP,---,---,0.08,2.00,1.00,0.040,0.030,22.00-24.00,12.00-15.00,---,---
5.9.2A Chemical Composition of Austenitic Stainless Steel Tubes and Pipes for Pressure Purposes and High Temperatures,JIS G 3463:1994,SUS309STB,---,---,0.08,2.00,1.00,0.040,0.030,22.00-24.00,12.00-15.00,---,---
5.9.2A Chemical Composition of Austenitic Stainless Steel Tubes and Pipes for Pressure Purposes and High Temperatures,JIS G 3468:1994,SUS309S,---,---,0.08,2.00,1.00,0.045,0.030,22.00-24.00,12.00-15.00,---,---
5.9.2A Chemical Composition of Austenitic Stainless Steel Tubes and Pipes for Pressure Purposes and High Temperatures,ASTM A 213/A 213M-03a,TP309H,---,S30909,0.04-0.10,2.00,0.75,0.045,0.030,22.00-24.00,12.00-15.00,0.75,---
5.9.2A Chemical Composition of Austenitic Stainless Steel Tubes and Pipes for Pressure Purposes and High Temperatures,ASTM A 249/A 249M-03,TP309H,---,S30909,0.04-0.10,2.00,1.00,0.045,0.030,22.0-24.0,12.0-15.0,---,---
5.9.2A Chemical Composition of Austenitic Stainless Steel Tubes and Pipes for Pressure Purposes and High Temperatures,JIS G 3459:1997,SUS309TP,---,---,0.15,2.00,1.00,0.040,0.030,22.00-24.00,12.00-15.00,---,---
5.9.2A Chemical Composition of Austenitic Stainless Steel Tubes and Pipes for Pressure Purposes and High Temperatures,JIS G 3463:1994,SUS309TB,---,---,0.15,2.00,1.00,0.040,0.030,22.00-24.00,12.00-15.00,---,---
5.9.2A Chemical Composition of Austenitic Stainless Steel Tubes and Pipes for Pressure Purposes and High Temperatures,AFNOR NF A 49-244:1993,X15CrNi24-13,---,---,0.15,2.00,0.75,0.035,0.015,22.0-24.0,12.0-14.0,---,---
5.9.2A Chemical Composition of Austenitic Stainless Steel Tubes and Pipes for Pressure Purposes and High Temperatures,ASTM A 213/A 213M-03a,TP310S,---,S31008,0.08,2.00,0.75,0.045,0.030,24.00-26.00,19.00-22.00,0.75,---
5.9.2A Chemical Composition of Austenitic Stainless Steel Tubes and Pipes for Pressure Purposes and High Temperatures,ASTM A 249/A 249M-03,TP310S,---,S31008,0.08,2.00,1.00,0.045,0.030,24.0-26.0,19.0-22.0,---,---
5.9.2A Chemical Composition of Austenitic Stainless Steel Tubes and Pipes for Pressure Purposes and High Temperatures,ASTM A 312/A 312M-03,TP310S,---,S31008,0.08,2.00,1.00,0.045,0.030,24.0-26.0,19.0-22.0,0.75,
5.9.2A Chemical Composition of Austenitic Stainless Steel Tubes and Pipes for Pressure Purposes and High Temperatures,ASTM A 358/A 358M-01,310S,---,S31008,0.08,2.00,1.50,0.045,0.030,24.0-26.0,19.0-22.0,---,---
5.9.2A Chemical Composition of Austenitic Stainless Steel Tubes and Pipes for Pressure Purposes and High Temperatures,JIS G 3459:1997,SUS310STP,---,---,0.08,2.00,1.50,0.040,0.030,24.00-26.00,19.00-22.00,---,---
5.9.2A Chemical Composition of Austenitic Stainless Steel Tubes and Pipes for Pressure Purposes and High Temperatures,JIS G 3463:1994,SUS310STB,---,---,0.08,2.00,1.50,0.040,0.030,24.00-26.00,19.00-22.00,---,---
5.9.2A Chemical Composition of Austenitic Stainless Steel Tubes and Pipes for Pressure Purposes and High Temperatures,JIS G 3468:1994,SUS310S,---,---,0.08,2.00,1.50,0.045,0.030,24.00-26.00,19.00-22.00,---,---
5.9.2A Chemical Composition of Austenitic Stainless Steel Tubes and Pipes for Pressure Purposes and High Temperatures,ASTM A 213/A 213M-03a,TP310H,---,S31009,0.04-0.10,2.00,0.75,0.040,0.030,24.00-26.00,19.0-22.00,---,---
5.9.2A Chemical Composition of Austenitic Stainless Steel Tubes and Pipes for Pressure Purposes and High Temperatures,AFNOR NF A 49-244:1993,X1CrNi25-20,---,---,0.015,2.00,0.40,0.025,0.010,24.0-26.0,19.0-22.0,0.5,---
5.9.2A Chemical Composition of Austenitic Stainless Steel Tubes and Pipes for Pressure Purposes and High Temperatures,JIS G 3463:1994,SUS310TB,---,---,0.15,2.00,1.50,0.040,0.030,24.00-26.00,19.00-22.00,---,---
5.9.2A Chemical Composition of Austenitic Stainless Steel Tubes and Pipes for Pressure Purposes and High Temperatures,JIS G 3467:1988,SUS310TF,---,---,0.15,2.00,1.50,0.040,0.030,24.00-26.00,19.00-22.00,---,---
5.9.2A Chemical Composition of Austenitic Stainless Steel Tubes and Pipes for Pressure Purposes and High Temperatures,ISO 2604-II:1975,TS 68,---,---,0.15,2.00,0.75,0.045,0.030,24.00-26.00,19.00-22.00,---,---
5.9.2A Chemical Composition of Austenitic Stainless Steel Tubes and Pipes for Pressure Purposes and High Temperatures,ASTM A 249/A 249M-03,---,---,S31050,0.030,2.00,0.40,0.030,0.015,24.0-26.0,21.0-23.0,2.00-3.00,0.10-0.16
5.9.2A Chemical Composition of Austenitic Stainless Steel Tubes and Pipes for Pressure Purposes and High Temperatures,AFNOR NF A 49-217:1987,TU Z 1 CND 25 22 AZ,---,---,0.020,1.50-2.00,0.40,0.020,0.015,24.50-26.00,21.50-23.00,1.90-2.40,N 0.10-0.15
5.9.2A Chemical Composition of Austenitic Stainless Steel Tubes and Pipes for Pressure Purposes and High Temperatures,ASTM A 249/A 249M-03,---,---,S31254,0.020,1.00,0.80,0.030,0.010,19.5-20.5,17.5-18.5,6.0-6.5,N 0.18-0.25; Cu 0.50-1.00
5.9.2A Chemical Composition of Austenitic Stainless Steel Tubes and Pipes for Pressure Purposes and High Temperatures,ASTM A 688/A 688M-03,---,---,S31254,0.020,1.00,0.80,0.030,0.010,19.5-20.5,17.5-18.5,6.0-6.5,N 0.18-0.22; Cu 0.50-1.00
5.9.2A Chemical Composition of Austenitic Stainless Steel Tubes and Pipes for Pressure Purposes and High Temperatures,AFNOR NF A 49-217:1987,TU Z 1 CNDU 20 18 06 AZ,---,---,0.020,1.00,0.80,0.030,0.010,19.50-20.50,17.50-18.50,6.00-6.50,Cu 0.50-1.00
5.9.2A Chemical Composition of Austenitic Stainless Steel Tubes and Pipes for Pressure Purposes and High Temperatures,ASTM A 213/A 213M-03a,TP316,---,S31600,0.08,2.00,0.75,0.040,0.030,16.0-18.0,11.0-14.0,2.00-3.00,---
5.9.2A Chemical Composition of Austenitic Stainless Steel Tubes and Pipes for Pressure Purposes and High Temperatures,ASTM A 249/A 249M-03,TP316,---,S31600,0.08,2.00,1.00,0.045,0.030,16.0-18.0,10.0-14.0,2.00-3.00,---
5.9.2A Chemical Composition of Austenitic Stainless Steel Tubes and Pipes for Pressure Purposes and High Temperatures,ASTM A 312/A 312M-03,TP316,---,S31600,0.08,2.00,1.00,0.045,0.030,16.0-18.0,11.0-14.0,2.00-3.00,---
5.9.2A Chemical Composition of Austenitic Stainless Steel Tubes and Pipes for Pressure Purposes and High Temperatures,ASTM A 358/A 358M-01,316,---,S31600,0.08,2.00,0.75,0.045,0.030,16.0-18.0,10.0-14.0,2.00-3.00,N 0.10
5.9.2A Chemical Composition of Austenitic Stainless Steel Tubes and Pipes for Pressure Purposes and High Temperatures,ASTM A 376/A 376M-02a,TP316,---,---,0.08,2.00,0.75,0.045,0.030,16.0-18.0,11.0-14.0,2.00-3.00,---
5.9.2A Chemical Composition of Austenitic Stainless Steel Tubes and Pipes for Pressure Purposes and High Temperatures,ASTM A 409/A 409M-01,TP316,---,S31600,0.08,2.00,1.00,0.045,0.030,16.0-18.0,10.0-14.0,2.00-3.00,---
5.9.2A Chemical Composition of Austenitic Stainless Steel Tubes and Pipes for Pressure Purposes and High Temperatures,ASTM A 688/A 688M-03,TP316,---,S31600,0.08,2.00,0.75,0.040,0.030,16.00-18.00,10.00-14.00,2.00-3.00,---
5.9.2A Chemical Composition of Austenitic Stainless Steel Tubes and Pipes for Pressure Purposes and High Temperatures,JIS G 3459:1997,SUS316TP,---,---,0.08,2.00,1.00,0.040,0.030,16.00-18.00,10.00-14.00,2.00-3.00,---
5.9.2A Chemical Composition of Austenitic Stainless Steel Tubes and Pipes for Pressure Purposes and High Temperatures,JIS G 3463:1994,SUS316TB,---,---,0.08,2.00,1.00,0.040,0.030,16.00-18.00,10.00-14.00,2.00-3.00,---
5.9.2A Chemical Composition of Austenitic Stainless Steel Tubes and Pipes for Pressure Purposes and High Temperatures,JIS G 3467:1988,SUS 316 TF,---,---,0.08,2.00,1.00,0.040,0.030,16.00-18.00,10.00-14.00,2.00-3.00,---
5.9.2A Chemical Composition of Austenitic Stainless Steel Tubes and Pipes for Pressure Purposes and High Temperatures,JIS G 3468:1994,SUS316,---,---,0.08,2.00,1.00,0.045,0.030,16.00-18.00,10.00-14.00,2.00-3.00,---
5.9.2A Chemical Composition of Austenitic Stainless Steel Tubes and Pipes for Pressure Purposes and High Temperatures,BS 3605-1:1991 AMD 2:1997,316S31,---,---,0.070,2.00,1.00,0.040,0.030,16.50-18.50,10.50-13.50,2.00-2.50,---
5.9.2A Chemical Composition of Austenitic Stainless Steel Tubes and Pipes for Pressure Purposes and High Temperatures,BS 3605-1:1991 AMD 2:1997,316S33,---,---,0.070,2.00,1.00,0.040,0.030,16.50-18.50,11.00-14.00,2.50-3.00,---
5.9.2A Chemical Composition of Austenitic Stainless Steel Tubes and Pipes for Pressure Purposes and High Temperatures,BS 3605-2:1992 AMD 1:1997,316S31,---,---,0.070,2.00,1.00,0.04,0.03,16.50-18.50,10.50-13.50,2.00-2.50,---
5.9.2A Chemical Composition of Austenitic Stainless Steel Tubes and Pipes for Pressure Purposes and High Temperatures,BS 3605-2:1992 AMD 1:1997,316S33,---,---,0.070,2.00,1.00,0.04,0.03,16.50-18.50,11.00-14.00,2.50-3.00,---
5.9.2A Chemical Composition of Austenitic Stainless Steel Tubes and Pipes for Pressure Purposes and High Temperatures,DIN 17457:1985,X 5 CrNiMo 17 12 2,1.4401,---,0.07,---,---,---,---,16.5-18.5,10.5-13.5,2.0-2.5,---
5.9.2A Chemical Composition of Austenitic Stainless Steel Tubes and Pipes for Pressure Purposes and High Temperatures,DIN 17458:1985,X 5 CrNiMo 17 12 2,1.4401,---,0.07,---,---,---,---,16.5-18.5,10.5-13.5,2.0-2.5,---
5.9.2A Chemical Composition of Austenitic Stainless Steel Tubes and Pipes for Pressure Purposes and High Temperatures,DIN 17457:1985,X 5 CrNiMo17 13 3,1.4436,---,0.07,---,---,---,0.025,16.5-18.5,11.0-14.0,2.5-3.0,---
5.9.2A Chemical Composition of Austenitic Stainless Steel Tubes and Pipes for Pressure Purposes and High Temperatures,DIN 17458:1985,X 5 CrNiMo17 13 3,1.4436,---,0.07,---,---,---,0.025,16.5-18.5,11.0-14.0,2.5-3.0,---
5.9.2A Chemical Composition of Austenitic Stainless Steel Tubes and Pipes for Pressure Purposes and High Temperatures,DIN 28180:1985,X 5 CrNiMo 17 12 2,1.4401,---,0.07,---,---,---,---,16.5-18.5,10.5-13.5,2.0-2.5,---
5.9.2A Chemical Composition of Austenitic Stainless Steel Tubes and Pipes for Pressure Purposes and High Temperatures,DIN 28181:1985,X 5 CrNiMo 17 12 2,1.4401,---,0.07,---,---,---,---,16.5-18.5,10.5-13.5,2.0-2.5,---
5.9.2A Chemical Composition of Austenitic Stainless Steel Tubes and Pipes for Pressure Purposes and High Temperatures,AFNOR NF A 49-217:1987,TU Z 6 CND 17 11,---,---,0.070,2.00,1.00,0.040,0.030,16.00-18.00,10.00-12.50,2.00-2.40,---
5.9.2A Chemical Composition of Austenitic Stainless Steel Tubes and Pipes for Pressure Purposes and High Temperatures,AFNOR NF A 49-244:1993,X7CrNiMo17-11-2,---,---,0.070,2.00,0.75,0.040,0.015,16.0-18.0,10.0-12.0,2.00-2.50,---
5.9.2A Chemical Composition of Austenitic Stainless Steel Tubes and Pipes for Pressure Purposes and High Temperatures,AFNOR NF A 49-247:1981,TS Z 6 CND 17-11,---,---,0.070,2.00,1.00,0.040,0.030,16-18.0,10-12.50,2.00-2.40,---
5.9.2A Chemical Composition of Austenitic Stainless Steel Tubes and Pipes for Pressure Purposes and High Temperatures,ISO 2604-II:1975,TS 60,---,---,0.07,2.00,1.00,0.045,0.030,16.00-18.50,11.00-14.00,2.00-2.50,---
5.9.2A Chemical Composition of Austenitic Stainless Steel Tubes and Pipes for Pressure Purposes and High Temperatures,ISO 2604-II:1975,TS 61,---,---,0.07,2.00,1.00,0.045,0.030,16.00-18.50,11.00-14.50,2.50-3.00,---
5.9.2A Chemical Composition of Austenitic Stainless Steel Tubes and Pipes for Pressure Purposes and High Temperatures,ISO 2604-V:1978,TW 60,---,---,0.07,2.00,1.00,0.045,0.030,16.00-18.50,10.50-14.00,2.00-2.50,---
5.9.2A Chemical Composition of Austenitic Stainless Steel Tubes and Pipes for Pressure Purposes and High Temperatures,ISO 2604-V:1978,TW 61,---,---,0.07,2.00,1.00,0.045,0.030,16.00-18.50,11.00-14.50,2.50-3.00,---
5.9.2A Chemical Composition of Austenitic Stainless Steel Tubes and Pipes for Pressure Purposes and High Temperatures,ASTM A 213/A 213M-03a,TP316L,---,S31603,0.035,2.00,0.75,0.040,0.030,16.0-18.0,10.0-15.0,2.00-3.00,---
5.9.2A Chemical Composition of Austenitic Stainless Steel Tubes and Pipes for Pressure Purposes and High Temperatures,ASTM A 249/A 249M-03,TP316L,---,S31603,0.030,2.00,1.00,0.045,0.030,16.0-18.0,10.0-14.0,2.00-3.00,---
5.9.2A Chemical Composition of Austenitic Stainless Steel Tubes and Pipes for Pressure Purposes and High Temperatures,ASTM A 312/A 312M-03,TP316L,---,S31603,0.035,2.00,1.00,0.045,0.030,16.0-18.0,10.0-14.0,2.00-3.00,---
5.9.2A Chemical Composition of Austenitic Stainless Steel Tubes and Pipes for Pressure Purposes and High Temperatures,ASTM A 358/A 358M-01,316L,---,S31603,0.030,2.00,0.75,0.045,0.030,16.0-18.0,10.0-14.0,2.00-3.00,N 0.10
5.9.2A Chemical Composition of Austenitic Stainless Steel Tubes and Pipes for Pressure Purposes and High Temperatures,ASTM A 409/A 409M-01,TP316L,---,S31603,0.035,2.00,1.00,0.045,0.030,16.0-18.0,10.0-14.0,2.00-3.00,---
5.9.2A Chemical Composition of Austenitic Stainless Steel Tubes and Pipes for Pressure Purposes and High Temperatures,ASTM A 688/A 688M-03,TP316L,---,S31603,0.035,2.00,0.75,0.040,0.030,16.00-18.00,10.00-15.00,2.00-3.00,---
5.9.2A Chemical Composition of Austenitic Stainless Steel Tubes and Pipes for Pressure Purposes and High Temperatures,JIS G 3459:1997,SUS316LTP,---,---,0.030,2.00,1.00,0.040,0.030,16.00-18.00,12.00-16.00,2.00-3.00,---
5.9.2A Chemical Composition of Austenitic Stainless Steel Tubes and Pipes for Pressure Purposes and High Temperatures,JIS G 3463:1994,SUS316LTB,---,---,0.030,2.00,1.00,0.040,0.030,16.00-18.00,12.00-16.00,2.00-3.00,---
5.9.2A Chemical Composition of Austenitic Stainless Steel Tubes and Pipes for Pressure Purposes and High Temperatures,JIS G 3468:1994,SUS316L,---,---,0.030,2.00,1.00,0.045,0.030,16.00-18.00,12.00-15.00,2.00-3.00,---
5.9.2A Chemical Composition of Austenitic Stainless Steel Tubes and Pipes for Pressure Purposes and High Temperatures,BS 3605-1:1991 AMD 2:1997,316S11,---,---,0.030,2.00,1.00,0.040,0.030,16.50-18.50,11.00-14.00,2.00-2.50,---
5.9.2A Chemical Composition of Austenitic Stainless Steel Tubes and Pipes for Pressure Purposes and High Temperatures,BS 3605-1:1991 AMD 2:1997,316S13,---,---,0.030,2.00,1.00,0.040,0.030,16.50-18.50,11.50-14.50,2.50-3.00,---
5.9.2A Chemical Composition of Austenitic Stainless Steel Tubes and Pipes for Pressure Purposes and High Temperatures,BS 3605-2:1992 AMD 1:1997,316S11,---,---,0.030,2.00,1.00,0.04,0.03,16.50-18.50,11.00-14.00,2.00-2.50,---
5.9.2A Chemical Composition of Austenitic Stainless Steel Tubes and Pipes for Pressure Purposes and High Temperatures,BS 3605-2:1992 AMD 1:1997,316S13,---,---,0.030,2.00,1.00,0.04,0.03,16.50-18.50,11.50-14.50,2.50-3.00,---
5.9.2A Chemical Composition of Austenitic Stainless Steel Tubes and Pipes for Pressure Purposes and High Temperatures,DIN 17457:1985,X 2 CrNiMo 17 13 2,1.4404,---,0.030,---,---,---,---,16.5-18.5,11.0-14.0,2.0-2.5,---
5.9.2A Chemical Composition of Austenitic Stainless Steel Tubes and Pipes for Pressure Purposes and High Temperatures,DIN 17458:1985,X 2 CrNiMo 17 13 2,1.4404,---,0.030,---,---,---,---,16.5-18.5,11.0-14.0,2.0-2.5,---
5.9.2A Chemical Composition of Austenitic Stainless Steel Tubes and Pipes for Pressure Purposes and High Temperatures,DIN 17457:1985,X 2 CrNiMo 18 14 3,1.4435,---,0.030,---,---,---,0.025,17.0-18.5,12.5-15.0,2.5-3.0,---
5.9.2A Chemical Composition of Austenitic Stainless Steel Tubes and Pipes for Pressure Purposes and High Temperatures,DIN 17458:1985,X 2 CrNiMo 18 14 3,1.4435,---,0.030,---,---,---,0.025,17.0-18.5,12.5-15.0,2.5-3.0,---
5.9.2A Chemical Composition of Austenitic Stainless Steel Tubes and Pipes for Pressure Purposes and High Temperatures,AFNOR NF A 49-217:1987,TU Z 2 CND 17 12,---,---,0.030,2.00,1.00,0.040,0.030,16.00-18.00,10.50-13.00,2.00-2.40,---
5.9.2A Chemical Composition of Austenitic Stainless Steel Tubes and Pipes for Pressure Purposes and High Temperatures,AFNOR NF A 49-244:1993,X3CrNiMo17-11-2,---,---,0.030,2.00,0.75,0.040,0.015,16.0-18.0,10.0-12.0,2.00-2.50,---
5.9.2A Chemical Composition of Austenitic Stainless Steel Tubes and Pipes for Pressure Purposes and High Temperatures,AFNOR NF A 49-244:1993,X3CrNiMo17-12-3,---,---,0.030,2.00,0.75,0.040,0.015,16.5-18.5,11.0-13.0,2.5-3.00,---
5.9.2A Chemical Composition of Austenitic Stainless Steel Tubes and Pipes for Pressure Purposes and High Temperatures,AFNOR NF A 49-244:1993,X3CrNiMo18-12-3,---,---,0.030,2.00,0.75,0.040,0.015,16.5-18.5,11.0-13.0,2.25-2.75,---
5.9.2A Chemical Composition of Austenitic Stainless Steel Tubes and Pipes for Pressure Purposes and High Temperatures,AFNOR NF A 49-244:1993,TU Z 2 CND 18 14,---,---,0.030,2.00,1.00,0.020,0.015,17.00-18.50,13.00-16.00,2.20-3.00,---
5.9.2A Chemical Composition of Austenitic Stainless Steel Tubes and Pipes for Pressure Purposes and High Temperatures,AFNOR NF A 49-247:1981,TS Z 2 CND 17-12,---,---,0.030,2.00,1.00,0.040,0.030,16-18.0,10.5-13.00,2.00-2.40,---
5.9.2A Chemical Composition of Austenitic Stainless Steel Tubes and Pipes for Pressure Purposes and High Temperatures,ISO 2604-II:1975,TS 57,---,---,0.03,2.00,1.00,0.045,0.030,16.00-18.50,11.00-14.00,2.00-2.50,---
5.9.2A Chemical Composition of Austenitic Stainless Steel Tubes and Pipes for Pressure Purposes and High Temperatures,ISO 2604-II:1975,TS 58,---,---,0.03,2.00,1.00,0.045,0.030,16.00-18.50,11.50-14.50,2.50-3.00,---
5.9.2A Chemical Composition of Austenitic Stainless Steel Tubes and Pipes for Pressure Purposes and High Temperatures,ISO 2604-V:1978,TW 57,---,---,0.03,2.00,1.00,0.045,0.030,16.00-18.50,11.00-14.00,2.00-2.50,---
5.9.2A Chemical Composition of Austenitic Stainless Steel Tubes and Pipes for Pressure Purposes and High Temperatures,ISO 2604-V:1978,TW 58,---,---,0.03,2.00,1.00,0.045,0.030,16.00-18.50,11.50-14.50,2.50-3.00,---
5.9.2A Chemical Composition of Austenitic Stainless Steel Tubes and Pipes for Pressure Purposes and High Temperatures,ASTM A 213/A 213M-03a,TP316LN,-,S31653,0.035,2.00,0.75,0.040,0.030,16.0-18.0,11.0-14.0,2.00-3.00,0.10-0.16
5.9.2A Chemical Composition of Austenitic Stainless Steel Tubes and Pipes for Pressure Purposes and High Temperatures,ASTM A 249/A 249M-03,TP316LN,---,S31653,0.080,2.00,1.00,0.045,0.030,16.0-18.0,10.0-13.0,2.00-3.00,N 0.10-0.16
5.9.2A Chemical Composition of Austenitic Stainless Steel Tubes and Pipes for Pressure Purposes and High Temperatures,ASTM A 376/A 376M-02a,TP316LN,---,---,0.035,2.00,0.75,0.045,0.030,16.0-18.0,11.0-14.0,2.00-3.00,N 0.10-0.16
5.9.2A Chemical Composition of Austenitic Stainless Steel Tubes and Pipes for Pressure Purposes and High Temperatures,ASTM A 688/A 688M-03,TP316LN,---,S31653,0.035,2.00,0.75,0.040,0.030,16.00-18.00,10.00-15.00,2.00-3.00,N 0.10-0.16
5.9.2A Chemical Composition of Austenitic Stainless Steel Tubes and Pipes for Pressure Purposes and High Temperatures,DIN 17457:1985,X 2 CrNiMoN 17 13 3,1.4429,---,0.030,---,---,---,0.025,16.5-18.5,11.5-14.5,2.5-3.0,N 0.14-0.22
5.9.2A Chemical Composition of Austenitic Stainless Steel Tubes and Pipes for Pressure Purposes and High Temperatures,DIN 17458:1985,X 2 CrNiMoN 17 13 3,1.4429,---,0.030,---,---,---,0.025,16.5-18.5,11.5-14.5,2.5-3.0,N 0.14-0.22
5.9.2A Chemical Composition of Austenitic Stainless Steel Tubes and Pipes for Pressure Purposes and High Temperatures,AFNOR NF A 49-217:1987,TU Z 2 CND 17 12 AZ,---,---,0.030,2.00,1.00,0.040,0.030,16.00-18.00,11.00-13.50,2.00-2.40,N 0.10-0.20
5.9.2A Chemical Composition of Austenitic Stainless Steel Tubes and Pipes for Pressure Purposes and High Temperatures,AFNOR NF A 49-244:1993,X3CrNiMoN17-11,---,---,0.030,2.00,0.75,0.040,0.015,16.0-18.0,10.0-12.0,2.00-2.5,N 0.12-0.20
5.9.2A Chemical Composition of Austenitic Stainless Steel Tubes and Pipes for Pressure Purposes and High Temperatures,AFNOR NF A 49-244:1993,X3CrNiMoN17-12,---,---,0.030,2.00,0.75,0.040,0.015,16.0-18.0,11.0-13.0,2.5-3.0,N 0.12-0.20
5.9.2A Chemical Composition of Austenitic Stainless Steel Tubes and Pipes for Pressure Purposes and High Temperatures,ASTM A 213/A 213M-03a,TP316H,---,S31609,0.04-0.10,2.00,0.75,0.040,0.030,186.0-18.0,11.0-14.0,2.00-3.00,---
5.9.2A Chemical Composition of Austenitic Stainless Steel Tubes and Pipes for Pressure Purposes and High Temperatures,ASTM A 249/A 249M-03,TP316H,---,S31609,0.04-0.10,2.00,1.00,0.045,0.030,16.0-18.0,10.0-14.0,2.00-3.00,---
5.9.2A Chemical Composition of Austenitic Stainless Steel Tubes and Pipes for Pressure Purposes and High Temperatures,ASTM A 312/A 312M-03,TP316H,---,S31609,0.04-0.10,2.00,1.00,0.045,0.030,16.0-18.0,11.0-14.0,2.00-3.00,---
5.9.2A Chemical Composition of Austenitic Stainless Steel Tubes and Pipes for Pressure Purposes and High Temperatures,ASTM A 358/A 358M-01,316H,---,S31609,0.04-0.10,2.00,0.75,0.045,0.030,16.0-18.0,10.0-14.0,2.00-3.00,---
5.9.2A Chemical Composition of Austenitic Stainless Steel Tubes and Pipes for Pressure Purposes and High Temperatures,ASTM A 376/A 376M-02a,TP316H,---,S31609,0.04-0.10,2.00,0.75,0.045,0.030,16.0-18.0,11.0-14.0,2.00-3.00,---
5.9.2A Chemical Composition of Austenitic Stainless Steel Tubes and Pipes for Pressure Purposes and High Temperatures,JIS G 3459:1997,SUS316HTP,---,---,0.04-0.10,2.00,0.75,0.030,0.030,16.00-18.00,11.00-14.00,2.00-3.00,---
5.9.2A Chemical Composition of Austenitic Stainless Steel Tubes and Pipes for Pressure Purposes and High Temperatures,JIS G 3463:1994,SUS316HTB,---,---,0.04-0.10,2.00,0.75,0.030,0.030,16.00-18.00,11.00-14.00,2.00-3.00,---
5.9.2A Chemical Composition of Austenitic Stainless Steel Tubes and Pipes for Pressure Purposes and High Temperatures,JIS G 3467:1988,SUS 316H TF,---,---,0.04-0.10,2.00,0.75,0.030,0.030,16.00-18.00,11.00-14.00,2.00-3.00,---
5.9.2A Chemical Composition of Austenitic Stainless Steel Tubes and Pipes for Pressure Purposes and High Temperatures,BS 3605-1:1991 AMD 2:1997,316S51,---,---,0.04-0.10,2.00,1.00,0.040,0.030,16.50-18.50,10.50-13.50,2.00-2.50,---
5.9.2A Chemical Composition of Austenitic Stainless Steel Tubes and Pipes for Pressure Purposes and High Temperatures,DIN 17459:1992,X 6 CrNiMo 17 13,1.4919,---,0.04-0.08,2.0,0.75,0.035,0.015,16.0-18.0,12.0-14.0,2.0-2.5,---
5.9.2A Chemical Composition of Austenitic Stainless Steel Tubes and Pipes for Pressure Purposes and High Temperatures,AFNOR NF A 49-214:1978,Z 6 CND 17-12 B,---,---,0.04-0.08,2.0,1.0,0.035,0.030,16-18,11-14,2.0-3.0,---
5.9.2A Chemical Composition of Austenitic Stainless Steel Tubes and Pipes for Pressure Purposes and High Temperatures,ISO 2604-II:1975,TS 63,---,---,0.04-0.09,1.00-2.00,0.75,0.045,0.030,16.00-18.00,12.00-14.00,2.00-2.75,---
5.9.2A Chemical Composition of Austenitic Stainless Steel Tubes and Pipes for Pressure Purposes and High Temperatures,BS 3605-1:1991 AMD 2:1997,316S52,---,---,0.04-0.10,2.00,1.00,0.040,0.030,16.50-18.50,10.50-13.50,2.00-2.50,B 0.0015-0.006
5.9.2A Chemical Composition of Austenitic Stainless Steel Tubes and Pipes for Pressure Purposes and High Temperatures,DIN 17459:1992,X 3 CrNiMoN 17 13,1.4910,---,0.04,2.0,0.75,0.035,0.015,16.0-18.0,12.0-14.0,2.0-2.8,B 0.0015-0.0050; N 0.10-0.18
5.9.2A Chemical Composition of Austenitic Stainless Steel Tubes and Pipes for Pressure Purposes and High Temperatures,JIS G 3459:1997,SUS316TiTP,---,---,0.08,2.00,1.00,0.040,0.030,16.00-18.00,10.00-14.00,2.00-3.00,Ti 5 x C min
5.9.2A Chemical Composition of Austenitic Stainless Steel Tubes and Pipes for Pressure Purposes and High Temperatures,JIS G 3463:1994,SUS316TiTB,---,---,0.08,2.00,1.00,0.040,0.030,16.00-18.00,10.00-1400,2.00-3.00,Ti 5 x C min
5.9.2A Chemical Composition of Austenitic Stainless Steel Tubes and Pipes for Pressure Purposes and High Temperatures,DIN 17457:1985,X 6 CrNiMoTi 17 12 2,1.4571,---,0.08,---,---,---,---,16.5-18.5,10.5-13.5,2.0-2.5,Ti 5 x C to 0.80
5.9.2A Chemical Composition of Austenitic Stainless Steel Tubes and Pipes for Pressure Purposes and High Temperatures,DIN 17458:1985,X 6 CrNiMoTi 17 12 2,1.4571,---,0.08,---,---,---,---,16.5-18.5,10.5-13.5,2.0-2.5,Ti 5 x C to 0.80
5.9.2A Chemical Composition of Austenitic Stainless Steel Tubes and Pipes for Pressure Purposes and High Temperatures,DIN 28180:1985,X 6 CrNiMoTi 17 12 2,1.4571,---,0.08,---,---,---,---,16.5-18.5,10.5-13.5,2.0-2.5,Ti 5 x C to 0.80
5.9.2A Chemical Composition of Austenitic Stainless Steel Tubes and Pipes for Pressure Purposes and High Temperatures,DIN 28181:1985,X 6 CrNiMoTi 17 12 2,1.4571,---,0.08,---,---,---,---,16.5-18.5,10.5-13.5,2.0-2.5,Ti 5 x C to 0.80
5.9.2A Chemical Composition of Austenitic Stainless Steel Tubes and Pipes for Pressure Purposes and High Temperatures,AFNOR NF A 49-214:1978,Z 8 CNDT 17-13 B,---,---,0.05-0.10,2.0,1.0,0.035,0.030,16-18,12-15,2.0-3.0,Ti 4 x C to 0.75
5.9.2A Chemical Composition of Austenitic Stainless Steel Tubes and Pipes for Pressure Purposes and High Temperatures,AFNOR NF A 49-244:1993,X6CrNiMo17-11-2,---,---,0.060,2.00,0.75,0.040,0.015,16.0-18.0,10.5-12.5,2.00-2.5,Ti 5 (C+N) to 0.70; Ti/C+N to 15
5.9.2A Chemical Composition of Austenitic Stainless Steel Tubes and Pipes for Pressure Purposes and High Temperatures,ASTM A 213/A 213M-03a,TP317,---,S31700,0.08,2.00,0.75,0.040,0.030,18.0-20.0,11.0-14.0,3.00-4.00,---
5.9.2A Chemical Composition of Austenitic Stainless Steel Tubes and Pipes for Pressure Purposes and High Temperatures,ASTM A 249/A 249M-03,TP317,---,S31700,0.08,2.00,1.00,0.045,0.030,18.0-20.0,11.0-15.0,3.00-4.00,---
5.9.2A Chemical Composition of Austenitic Stainless Steel Tubes and Pipes for Pressure Purposes and High Temperatures,ASTM A 312/A 312M-03,TP317,---,S31700,0.08,2.00,1.00,0.045,0.030,18.0-20.0,11.0-14.0,3.0-4.0,---
5.9.2A Chemical Composition of Austenitic Stainless Steel Tubes and Pipes for Pressure Purposes and High Temperatures,ASTM A 409/A 409M-01,TP317,---,S31700,0.08,2.00,1.00,0.045,0.030,18.0-20.0,11.0-15.0,3.0-4.0,---
