Repository: FlaviodeMorais/PMI

File: extracted/cap6_6.1.2B_carbon_steel_forgings_piping.csv
Section,Standard Designation,"Grade, Class, Type, Symbol or Name",Steel Number,UNS Number,C,Mn,Si,P,S,Cr,Ni,Mo,Others
"6.1.2B Chemical Composition of Carbon Steel Forgings for Piping, Pressure Vessel and Components",EN 10222-4:1998 A1:2001,P285QH,1.0478,---,0.18,0.60,0.40,0.025,0.015,0.30,0.30,0.08,Al 0.020-0.060; N 0.020; Cu 0.20; Nb 0.03; V 0.05; Nb+V 0.05
"6.1.2B Chemical Composition of Carbon Steel Forgings for Piping, Pressure Vessel and Components",EN 10222-4:1998 A1:2001,P285NH,1.0477,---,,,,,,,,,
"6.1.2B Chemical Composition of Carbon Steel Forgings for Piping, Pressure Vessel and Components",ISO 9327-4:1999,"P 28, PH 28",---,---,0.18,0.50-1.40,0.10-0.40,0.035,0.030,0.30,0.30,0.08,Al 0.020 min; Cu 0.30; N 0.020; Nb0.05; Ti 0.03; V 0.05; Cr+Cu+Mo to 0.45; Nb+Ti+V to 0.05
"6.1.2B Chemical Composition of Carbon Steel Forgings for Piping, Pressure Vessel and Components",ISO 9327-4:1999,PL 28,---,---,0.16,,,0.025,0.020,,,,
"6.1.2B Chemical Composition of Carbon Steel Forgings for Piping, Pressure Vessel and Components",JIS G 3202:1988,SFVC 1,---,---,0.30,0.40-1.35,0.35,0.030,0.030,---,---,---,---
"6.1.2B Chemical Composition of Carbon Steel Forgings for Piping, Pressure Vessel and Components",EN 10222-2:1999,P245GH,1.0352,---,0.08-0.20,0.50-1.30,0.40,0.025,0.015,---,---,---,---
"6.1.2B Chemical Composition of Carbon Steel Forgings for Piping, Pressure Vessel and Components",ASTM A 181/A 181M-01,60,---,K03502,0.35,1.10,0.10-0.35,0.05,0.05,---,---,---,---
"6.1.2B Chemical Composition of Carbon Steel Forgings for Piping, Pressure Vessel and Components",ASTM A 266/A 266M-03a,1,---,---,0.30,0.40-1.05,0.15-0.35,0.025,0.025,---,---,---,---
"6.1.2B Chemical Composition of Carbon Steel Forgings for Piping, Pressure Vessel and Components",ASTM A 350/A 350M-02b,LF1,---,K03009,0.30,0.60-1.35,0.15-0.30,0.035,0.040,0.30,0.40,0.12,Cu 0.40; Nb 0.02; V 0.08; Cu+Ni+Cr+Mo+V 1.00; Cr+Mo 0.32
"6.1.2B Chemical Composition of Carbon Steel Forgings for Piping, Pressure Vessel and Components",JIS G 3205:1988,SFL 1,---,---,0.30,1.35,0.35,0.030,0.030,---,---,---,---
"6.1.2B Chemical Composition of Carbon Steel Forgings for Piping, Pressure Vessel and Components",EN 10222-2:1999,P280GH,1.0426,---,0.08-0.20,0.90-1.50,0.40,0.025,0.015,---,---,---,---
"6.1.2B Chemical Composition of Carbon Steel Forgings for Piping, Pressure Vessel and Components",EN 10222-4:1998 A1:2001,P355QH,1.0571,---,0.20,0.90-1.65,0.10-0.50,0.025,0.015,0.30,0.30,0.08,Al 0.020-0.060; N 0.020; Cu 0.20; Nb 0.05; V 0.10; Nb+V 0.12
"6.1.2B Chemical Composition of Carbon Steel Forgings for Piping, Pressure Vessel and Components",ASTM A 541/A 541M-95 (1999),1,---,---,0.35,0.40-0.90,0.15-0.35,0.025,0.025,0.25,0.40,0.10,V 0.05
"6.1.2B Chemical Composition of Carbon Steel Forgings for Piping, Pressure Vessel and Components",ASTM A 541/A 541M-95 (1999),1A,---,---,0.30,0.70-1.35,0.15-0.40,0.025,0.025,0.25,0.40,0.10,V 0.05
"6.1.2B Chemical Composition of Carbon Steel Forgings for Piping, Pressure Vessel and Components",ASTM A 105/A 105M-03,---,---,K03504,0.35,0.60-1.05,0.10-0.35,0.035,0.040,0.30,0.40,0.12,Cu 0.40; V 0.08; Cu+Ni+Cr+Mo+V 1.00; Cr+Mo 0.32
"6.1.2B Chemical Composition of Carbon Steel Forgings for Piping, Pressure Vessel and Components",ASTM A 266/A 266M-03a,2,---,K03506,0.35,0.40-1.05,0.15-0.35,0.025,0.025,---,---,---,---
"6.1.2B Chemical Composition of Carbon Steel Forgings for Piping, Pressure Vessel and Components",ASTM A 266/A 266M-03a,4,---,K03017,0.30,0.80-1.35,0.15-0.40,0.025,0.025,---,---,---,---
"6.1.2B Chemical Composition of Carbon Steel Forgings for Piping, Pressure Vessel and Components",ASTM A 181/A 181M-01,70,---,K03502,0.35,1.10,0.10-0.35,0.05,0.05,---,---,---,---
"6.1.2B Chemical Composition of Carbon Steel Forgings for Piping, Pressure Vessel and Components",ASTM A 350/A 350M-02b,LF2,,K03011,0.30,0.60-1.35,0.15-0.30,0.035,0.040,0.30,0.40,0.12,Cu 0.40; Nb 0.02; V 0.08; Cu+Ni+Cr+Mo+V 1.00; Cr+Mo 0.32
"6.1.2B Chemical Composition of Carbon Steel Forgings for Piping, Pressure Vessel and Components",ASTM A 508/A 508M-03a,1,---,K13502,0.35,0.40-1.05,0.15-0.40,0.025,0.025,0.25,0.40,0.10,V 0.05
"6.1.2B Chemical Composition of Carbon Steel Forgings for Piping, Pressure Vessel and Components",ASTM A 508/A 508M-03a,1A,---,K13502,0.30,0.70-1.35,0.15-0.40,0.025,0.025,0.25,0.40,0.10,V 0.05
"6.1.2B Chemical Composition of Carbon Steel Forgings for Piping, Pressure Vessel and Components",JIS G 3202:1988,SFVC 2 A,---,---,0.35,0.40-1.10,0.35,0.030,0.030,---,---,---,---
"6.1.2B Chemical Composition of Carbon Steel Forgings for Piping, Pressure Vessel and Components",JIS G 3202:1988,SFVC 2 B,---,---,0.30,0.70-1.35,0.35,0.030,0.030,---,---,---,---
"6.1.2B Chemical Composition of Carbon Steel Forgings for Piping, Pressure Vessel and Components",JIS G 3205:1988,SFL 2,,,0.30,1.35,0.35,0.030,0.030,---,---,---,---
"6.1.2B Chemical Composition of Carbon Steel Forgings for Piping, Pressure Vessel and Components",EN 10222-2:1999,P305GH,1.0436,---,0.15-0.20,0.90-1.60,0.40,0.025,0.015,---,---,---,---
"6.1.2B Chemical Composition of Carbon Steel Forgings for Piping, Pressure Vessel and Components",EN 10222-4:1998 A1:2001,P355NH,1.0565,---,0.20,0.90-1.65,0.10-0.50,0.025,0.015,0.30,0.30,0.08,Al 0.020-0.060; N 0.020; Cu 0.20; Nb 0.05; V 0.10; Nb+V 0.12
"6.1.2B Chemical Composition of Carbon Steel Forgings for Piping, Pressure Vessel and Components",ISO 9327-4:1999,"P 35, PH 35",---,---,0.20,0.90-1.70,0.10-0.50,0.035,0.030,0.30,0.30,0.08,Al 0.020 min; Cu 0.30; N 0.020; Nb 0.05; Ti 0.03; V 0.10; Cr+Cu+Mo 0.45; Nb+Ti+V 0.12
"6.1.2B Chemical Composition of Carbon Steel Forgings for Piping, Pressure Vessel and Components",ISO 9327-4:1999,"PL 35, PLH 35",---,---,0.18,,,0.025,0.020,,,,
"6.1.2B Chemical Composition of Carbon Steel Forgings for Piping, Pressure Vessel and Components",EN 10222-4:1998 A1:2001,P420QH,1.8936,---,0.20,1.00-1.70,0.10-0.60,0.025,0.015,0.30,1.00,0.10,Al 0.020-0.060; N 0.020; Cu 0.20; Nb 0.05; V 0.20; Nb+V 0.22
"6.1.2B Chemical Composition of Carbon Steel Forgings for Piping, Pressure Vessel and Components",EN 10222-4:1998 A1:2001,P420NH,1.8932,---,,,,,,,,,
"6.1.2B Chemical Composition of Carbon Steel Forgings for Piping, Pressure Vessel and Components",ISO 9327-4:1999,"P 42, PH 42",---,---,0.20,1.00-1.70,0.10-0.60,0.035,0.030,0.30,1.00,0.10,AL 0.020 min; Cu 0.30; N 0.020; Nb 0.05; Ti 0.20; V 0.20; Nb+Ti+V 0.22
"6.1.2B Chemical Composition of Carbon Steel Forgings for Piping, Pressure Vessel and Components",ISO 9327-4:1999,"PL 42, PLH 42",---,---,,,,0.025,0.020,,,,

File: extracted/cap6_6.2.1A_1_25cr_half_mo_forgings_general.csv
Section,Standard Designation,"Grade, Class, Type, Symbol or Name",Steel Number,UNS Number,C,Mn,Si,P,S,Cr,Ni,Mo,Others
6.2.1A Chemical Composition of 1.25Cr-0.5Mo Alloy Steel Forgings for General Use,JIS G 3221:1988,SFCM 690 S,---,---,0.48,0.30-0.85,0.15-0.35,0.030,0.030,0.90-1.50,---,0.15-0.30,---
6.2.1A Chemical Composition of 1.25Cr-0.5Mo Alloy Steel Forgings for General Use,EN 10250-3:1999,25CrMo4,1.7218,---,0.22-0.29,0.60-0.90,0.40,0.035,0.035,0.90-1.20,---,0.15-30,---
6.2.1A Chemical Composition of 1.25Cr-0.5Mo Alloy Steel Forgings for General Use,JIS G 3221:1988,SFCM 740 S,---,---,0.48,0.30-0.85,0.15-0.35,0.030,0.030,0.90-1.50,---,0.15-0.30,---
6.2.1A Chemical Composition of 1.25Cr-0.5Mo Alloy Steel Forgings for General Use,EN 10250-3:1999,42CrMo4,1.7225,---,0.38-0.45,0.60-0.90,0.40,0.035,0.035,0.90-1.20,---,0.15-30,---
6.2.1A Chemical Composition of 1.25Cr-0.5Mo Alloy Steel Forgings for General Use,JIS G 3221:1988,SFCM 780 S,---,---,0.48,0.30-0.85,0.15-0.35,0.030,0.030,0.90-1.50,---,0.15-0.30,---
6.2.1A Chemical Composition of 1.25Cr-0.5Mo Alloy Steel Forgings for General Use,EN 10250-3:1999,34CrMo4,1.7220,---,0.30-0.37,0.60-0.90,0.40,0.035,0.035,0.90-1.20,---,0.15-30,---
6.2.1A Chemical Composition of 1.25Cr-0.5Mo Alloy Steel Forgings for General Use,EN 10250-3:1999,50CrMo4,1.7228,---,0.46-0.54,0.50-0.80,0.40,0.035,0.035,0.90-1.20,---,0.15-30,---

File: extracted/cap6_6.2.2.10A_ni_forgings_piping.csv
Section,Standard Designation,"Grade, Class, Type, Symbol or Name",Steel Number,UNS Number,C,Mn,Si,P,S,Cr,Ni,Mo,Others
"6.2.2.10A Chemical Composition of Ni Alloy Steel Forgings for Piping, Pressure Vessel and Components",EN 10222-3:1998,15NiMn6,1.6228,---,0.18,0.80-1.50,0.35,0.025,0.015,---,1.30-1.70,---,V 0.05
"6.2.2.10A Chemical Composition of Ni Alloy Steel Forgings for Piping, Pressure Vessel and Components",ISO 9327-3:1999,15NiMn6,---,---,0.18,0.80-1.50,0.35,0.025,0.020,---,1.30-1.70,---,V 0.05
"6.2.2.10A Chemical Composition of Ni Alloy Steel Forgings for Piping, Pressure Vessel and Components",ISO 9327-3:1999,12Ni14G1,---,---,0.15,0.30-0.80,0.35,0.025,0.020,---,3.25-3.75,---,V 0.05
"6.2.2.10A Chemical Composition of Ni Alloy Steel Forgings for Piping, Pressure Vessel and Components",ISO 9327-3:1999,12Ni14G2,---,---,,,,,,,,,
"6.2.2.10A Chemical Composition of Ni Alloy Steel Forgings for Piping, Pressure Vessel and Components",EN 10222-3:1998,12Ni14,1.5637,---,0.15,0.30-0.80,0.35,0.020,0.010,---,3.25-3.75,---,V 0.05
"6.2.2.10A Chemical Composition of Ni Alloy Steel Forgings for Piping, Pressure Vessel and Components",ASTM A 350/A 350M-02b,LF3,---,K32025,0.20,0.90,0.20-0.35,0.035,0.040,0.30,3.3-3.7,0.12,Cu 0.40; Cb 0.02; V 0.03; Cr+Mo 0.32
"6.2.2.10A Chemical Composition of Ni Alloy Steel Forgings for Piping, Pressure Vessel and Components",JIS G 3205:1988,SFL 3,---,---,0.20,0.90,0.35,0.030,0.030,---,3.25-3.75,---,---
"6.2.2.10A Chemical Composition of Ni Alloy Steel Forgings for Piping, Pressure Vessel and Components",EN 10222-3:1998,X12Ni5,1.5680,---,0.15,0.30-0.80,0.35,0.020,0.010,---,4.75-5.25,---,V 0.05
"6.2.2.10A Chemical Composition of Ni Alloy Steel Forgings for Piping, Pressure Vessel and Components",ISO 9327-3:1999,12Ni19,---,---,0.15,0.30-0.80,0.35,0.025,0.020,---,4.50-5.30,---,V 0.05
"6.2.2.10A Chemical Composition of Ni Alloy Steel Forgings for Piping, Pressure Vessel and Components",EN 10222-3:1998,X8Ni9,1.5662,---,0.10,0.30-0.80,0.35,0.020,0.010,---,8.50-10.00,0.10,V 0.05
"6.2.2.10A Chemical Composition of Ni Alloy Steel Forgings for Piping, Pressure Vessel and Components",ISO 9327-3:1999,X8Ni9,---,---,0.10,0.30-0.80,0.35,0.025,0.020,---,8.00-10.00,0.10,V 0.05

File: extracted/cap6_6.2.2.12A_3_4ni_half_cr_mo_forgings_piping.csv
Section,Standard Designation,"Grade, Class, Type, Symbol or Name",Steel Number,UNS Number,C,Mn,Si,P,S,Cr,Ni,Mo,Others
"6.2.2.12A Chemical Composition of 3/4Ni-1/2Cr-Mo Alloy Steel Forgings for Piping, Pressure Vessel and Components",ASTM A 541/A 541M-95 (1999),"2, Class 1 and 2",---,K12765,0.27,0.50-0.90,0.15-0.35,0.025,0.025,0.25-0.45,0.50-1.00,0.55-0.70,V 0.05
"6.2.2.12A Chemical Composition of 3/4Ni-1/2Cr-Mo Alloy Steel Forgings for Piping, Pressure Vessel and Components",ASTM A 508/A 508M-03a,"2, Class 1 and 2",---,K12766,0.27,0.50-1.00,0.15-0.40,0.025,0.025,0.25-0.45,0.50-1.00,0.55-0.70,V 0.05
"6.2.2.12A Chemical Composition of 3/4Ni-1/2Cr-Mo Alloy Steel Forgings for Piping, Pressure Vessel and Components",JIS G 3204:1988,"SFVQ 2A, 2B",---,---,0.27,0.50-1.00,0.40,0.030,0.030,0.25-0.45,0.50-1.00,0.55-0.70,V 0.05

File: extracted/cap6_6.2.2.13A_3_4ni_half_mo_forgings_piping.csv
Section,Standard Designation,"Grade, Class, Type, Symbol or Name",Steel Number,UNS Number,C,Mn,Si,P,S,Cr,Ni,Mo,Others
"6.2.2.13A Chemical Composition of 3/4Ni-1/2Mo Alloy Steel Forgings for Piping, Pressure Vessel and Components",ASTM A 541/A 541M-95 (1999),"3, Class 1 and 2",---,K12045,0.25,1.20-1.50,0.15-0.35,0.025,0.025,0.25,0.40-1.00,0.45-0.60,V 0.05
"6.2.2.13A Chemical Composition of 3/4Ni-1/2Mo Alloy Steel Forgings for Piping, Pressure Vessel and Components",ASTM A 508/A 508M-03a,"3, Class 1 and 2",---,K12042,0.25,1.20-1.50,0.15-0.40,0.025,0.025,0.25,0.40-1.00,0.45-0.60,V 0.05
"6.2.2.13A Chemical Composition of 3/4Ni-1/2Mo Alloy Steel Forgings for Piping, Pressure Vessel and Components",JIS G 3204:1988,"SFVQ 1 A, 1 B",---,---,0.25,1.20-1.50,0.40,0.030,0.030,0.25,0.40-1.00,0.45-0.60,V 0.05

File: extracted/cap6_6.2.2.14A_3_5ni_1_75cr_half_mo_forgings_piping.csv
Section,Standard Designation,"Grade, Class, Type, Symbol or Name",Steel Number,UNS Number,C,Mn,Si,P,S,Cr,Ni,Mo,Others
"6.2.2.14A Chemical Composition of 3.5Ni-1.75Cr-1/2Mo Alloy Steel Forgings for Piping, Pressure Vessel and Components",ASTM A 541/A 541M-95 (1999),"4N, Class 3",---,---,0.23,0.20-0.40,0.30,0.025,0.025,1.25-2.00,2.8-3.9,0.40-0.60,V 0.03
"6.2.2.14A Chemical Composition of 3.5Ni-1.75Cr-1/2Mo Alloy Steel Forgings for Piping, Pressure Vessel and Components",JIS G 3204:1988,SFVQ 3,---,---,0.23,0.20-0.40,0.40,0.020,0.020,1.50-2.00,2.75-3.90,0.40-0.60,V 0.03
"6.2.2.14A Chemical Composition of 3.5Ni-1.75Cr-1/2Mo Alloy Steel Forgings for Piping, Pressure Vessel and Components",ASTM A 508/A 508M-03a,"4N, Class 3",---,---,0.23,0.20-0.40,---,0.020,0.020,1.50-2.00,2.8-3.9,0.40-0.60,V 0.03

File: extracted/cap6_6.2.2.1A_mo_forgings_piping.csv
Section,Standard Designation,"Grade, Class, Type, Symbol or Name",Steel Number,UNS Number,C,Mn,Si,P,S,Cr,Ni,Mo,Others
"6.2.2.1A Chemical Composition of Mo Alloy Steel Forgings for Piping, Pressure Vessel and Components",EN 10222-2:1999,16Mo3,1.5415,---,0.12-0.20,0.40-0.90,0.35,0.025,0.015,---,---,0.25-0.35,---
"6.2.2.1A Chemical Composition of Mo Alloy Steel Forgings for Piping, Pressure Vessel and Components",ISO 9327-2:1999,16Mo3,---,---,0.12-0.20,0.40-0.90,0.35,0.035,0.030,0.30,---,0.25-0.35,Cu 0.30
"6.2.2.1A Chemical Composition of Mo Alloy Steel Forgings for Piping, Pressure Vessel and Components",JIS G 3203:1988,SFVA F 1,---,---,0.30,0.60-0.90,0.35,0.030,0.030,---,---,0.45-0.65,---
"6.2.2.1A Chemical Composition of Mo Alloy Steel Forgings for Piping, Pressure Vessel and Components",ASTM A 182/A 182M-02,F 1,---,K12822,0.28,0.60-0.90,0.15-0.35,0.045,0.045,---,---,0.44-0.65,---
"6.2.2.1A Chemical Composition of Mo Alloy Steel Forgings for Piping, Pressure Vessel and Components",ASTM A 336/A 336M-03a,F1,---,K12520,0.20-0.30,0.60-0.80,0.20-0.35,0.025,0.025,---,---,0.40-0.60,---

File: extracted/cap6_6.2.2.2A_half_cr_half_mo_forgings_piping.csv
Section,Standard Designation,"Grade, Class, Type, Symbol or Name",Steel Number,UNS Number,C,Mn,Si,P,S,Cr,Ni,Mo,Others
"6.2.2.2A Chemical Composition of 1/2Cr-1/2Mo Alloy Steel Forgings for Piping, Pressure Vessel and Components",JIS G 3203:1988,SFVA F 2,---,---,0.20,0.30-0.80,0.60,0.030,0.030,0.50-0.80,---,0.45-0.65,---
"6.2.2.2A Chemical Composition of 1/2Cr-1/2Mo Alloy Steel Forgings for Piping, Pressure Vessel and Components",ASTM A 182/A 182M-02,F 2,---,K12122,0.05-0.21,0.30-0.80,0.10-0.60,0.040,0.040,0.50-0.81,---,0.44-0.65,---

File: extracted/cap6_6.2.2.3A_1cr_half_mo_forgings_piping.csv
Section,Standard Designation,"Grade, Class, Type, Symbol or Name",Steel Number,UNS Number,C,Mn,Si,P,S,Cr,Ni,Mo,Others
"6.2.2.3A Chemical Composition of 1Cr-1/2Mo Alloy Steel Forgings for Piping, Pressure Vessel and Components",EN 10222-2:1999,13CrMo4-5,1.7335,---,0.08-0.18,0.40-1.00,0.35,0.025,0.015,0.70-1.15,---,0.40-0.60,---
"6.2.2.3A Chemical Composition of 1Cr-1/2Mo Alloy Steel Forgings for Piping, Pressure Vessel and Components",ISO 9327-2:1999,14CrMo4-5,---,---,0.08-0.18,0.40-1.00,0.35,0.035,0.030,0.70-1.15,---,0.40-0.60,Cu 0.30
"6.2.2.3A Chemical Composition of 1Cr-1/2Mo Alloy Steel Forgings for Piping, Pressure Vessel and Components",JIS G 3203:1988,SFVA F 12,---,---,0.20,0.30-0.80,0.60,0.030,0.030,0.80-1.25,---,0.45-0.65,---
"6.2.2.3A Chemical Composition of 1Cr-1/2Mo Alloy Steel Forgings for Piping, Pressure Vessel and Components",ASTM A 182/A 182M-02,"F 12, Class 2",---,K11564,0.10-0.20,0.30-0.80,0.10-0.60,0.040,0.040,0.80-1.25,---,0.44-0.65,---
"6.2.2.3A Chemical Composition of 1Cr-1/2Mo Alloy Steel Forgings for Piping, Pressure Vessel and Components",ASTM A 336/A 336M-03a,F12,---,K11564,0.10-0.20,0.30-0.80,0.10-0.60,0.025,0.025,0.80-1.10,---,0.45-0.65,---

File: extracted/cap6_6.2.2.4A_1_25cr_half_mo_forgings_piping.csv
Section,Standard Designation,"Grade, Class, Type, Symbol or Name",Steel Number,UNS Number,C,Mn,Si,P,S,Cr,Ni,Mo,Others
"6.2.2.4A Chemical Composition of 1.25Cr-1/2Mo Alloy Steel Forgings for Piping, Pressure Vessel and Components",JIS G 3203:1988,SFVA F 11 A,---,---,0.20,0.30-0.80,0.50-1.00,0.030,0.030,1.00-1.50,---,0.45-0.65,---
"6.2.2.4A Chemical Composition of 1.25Cr-1/2Mo Alloy Steel Forgings for Piping, Pressure Vessel and Components",ASTM A 182/A 182M-02,"F 11, Class 2",---,K11572,0.10-0.20,0.30-0.80,0.50-1.00,0.040,0.040,1.00-1.50,---,0.44-0.65,---
"6.2.2.4A Chemical Composition of 1.25Cr-1/2Mo Alloy Steel Forgings for Piping, Pressure Vessel and Components",ASTM A 182/A 182M-02,"F 11, Class 3",,,,,,,,,,,
"6.2.2.4A Chemical Composition of 1.25Cr-1/2Mo Alloy Steel Forgings for Piping, Pressure Vessel and Components",ASTM A 336/A 336M-03a,"F11, Class 2",---,K11572,0.10-0.20,0.30-0.80,0.50-1.00,0.025,0.025,1.00-1.50,---,0.45-0.65,---
"6.2.2.4A Chemical Composition of 1.25Cr-1/2Mo Alloy Steel Forgings for Piping, Pressure Vessel and Components",ASTM A 336/A 336M-03a,"F11, Class 3",,,,,,,,,,,
"6.2.2.4A Chemical Composition of 1.25Cr-1/2Mo Alloy Steel Forgings for Piping, Pressure Vessel and Components",JIS G 3203:1988,SFVA F 11 B,---,---,0.20,0.30-0.80,0.50-1.00,0.030,0.030,1.00-1.50,---,0.45-0.65,---

File: extracted/cap6_6.2.2.5A_2_25cr_1mo_forgings_piping.csv
Section,Standard Designation,"Grade, Class, Type, Symbol or Name",Steel Number,UNS Number,C,Mn,Si,P,S,Cr,Ni,Mo,Others
"6.2.2.5A Chemical Composition of 2.25Cr-1Mo Alloy Steel Forgings for Piping, Pressure Vessel and Components",JIS G 3203:1988,SFVA F 22 A,---,---,0.15,0.30-0.60,0.50,0.030,0.030,2.00-2.50,---,0.90-1.10,---
"6.2.2.5A Chemical Composition of 2.25Cr-1Mo Alloy Steel Forgings for Piping, Pressure Vessel and Components",ASTM A 182/A 182M-02,"F 22, Class 1",---,K21590,0.05-0.15,0.30-0.60,0.50,0.040,0.040,2.00-2.50,---,0.87-1.13,---
"6.2.2.5A Chemical Composition of 2.25Cr-1Mo Alloy Steel Forgings for Piping, Pressure Vessel and Components",ASTM A 336/A 336M-03a,"F22, Class 1",---,K21590,0.05-0.15,0.30-0.60,0.50,0.025,0.025,2.00-2.50,---,0.90-1.10,---
"6.2.2.5A Chemical Composition of 2.25Cr-1Mo Alloy Steel Forgings for Piping, Pressure Vessel and Components",EN 10222-2:1999,11CrMo9-10,1.7383,---,0.08-0.15,0.40-0.80,0.50,0.025,0.015,2.00-2.50,---,0.90-1.10,---
"6.2.2.5A Chemical Composition of 2.25Cr-1Mo Alloy Steel Forgings for Piping, Pressure Vessel and Components",ISO 9327-2:1999,13CrMo9-10,---,---,0.08-0.15,0.40-0.70,0.50,0.035,0.030,2.00-2.50,---,0.90-1.10,Cu 0.30
"6.2.2.5A Chemical Composition of 2.25Cr-1Mo Alloy Steel Forgings for Piping, Pressure Vessel and Components",ASTM A 182/A 182M-02,"F 22, Class 3",---,K21590,0.05-0.15,0.30-0.60,0.50,0.040,0.040,2.00-2.50,---,0.87-1.13,---
"6.2.2.5A Chemical Composition of 2.25Cr-1Mo Alloy Steel Forgings for Piping, Pressure Vessel and Components",ASTM A 336/A 336M-03a,"F22, Class 3",---,K21590,0.05-0.15,0.30-0.60,0.50,0.025,0.025,2.00-2.50,---,0.90-1.10,---
"6.2.2.5A Chemical Composition of 2.25Cr-1Mo Alloy Steel Forgings for Piping, Pressure Vessel and Components",JIS G 3203:1988,SFVA F 22 B,---,---,0.15,0.30-0.60,0.50,0.030,0.030,2.00-2.50,---,0.90-1.10,---
"6.2.2.5A Chemical Composition of 2.25Cr-1Mo Alloy Steel Forgings for Piping, Pressure Vessel and Components",JIS G 3206:1993,SFVCM F22B,---,---,0.17,0.30-0.60,0.50,0.015,0.015,2.00-2.50,---,0.90-1.10,V 0.03
"6.2.2.5A Chemical Composition of 2.25Cr-1Mo Alloy Steel Forgings for Piping, Pressure Vessel and Components",ASTM A 508/A 508M-03a,"22, Class 3",---,K21590,0.11-0.15,0.30-0.60,0.50,0.015,0.015,2.00-2.50,0.25,0.90-1.10,V 0.02
"6.2.2.5A Chemical Composition of 2.25Cr-1Mo Alloy Steel Forgings for Piping, Pressure Vessel and Components",ASTM A 541/A 541M-95 (1999),"22, Class 3",---,K21390,0.11-0.15,0.30-0.60,0.50,0.015,0.015,2.00-2.50,0.25,0.90-1.10,V 0.02
"6.2.2.5A Chemical Composition of 2.25Cr-1Mo Alloy Steel Forgings for Piping, Pressure Vessel and Components",JIS G 3206:1993,SFVCM F22V,---,---,0.17,0.30-0.60,0.10,0.015,0.010,2.00-2.50,---,0.90-1.10,V 0.25-0.35
"6.2.2.5A Chemical Composition of 2.25Cr-1Mo Alloy Steel Forgings for Piping, Pressure Vessel and Components",ASTM A 336/A 336M-03a,F22V,---,---,0.11-0.15,0.30-0.60,0.10,0.015,0.010,2.00-2.50,0.25,0.90-1.10,Cu 0.20; V 0.25-0.35; Cb 0.07; Ti 0.030; B 0.0020; Ca 0.015
"6.2.2.5A Chemical Composition of 2.25Cr-1Mo Alloy Steel Forgings for Piping, Pressure Vessel and Components",ASTM A 541/A 541M-95 (1999),22V,---,---,0.11-0.15,0.30-0.60,0.10,0.015,0.010,2.00-2.50,0.25,0.90-1.10,Cu 0.20; V 0.25-0.35; Cb 0.07; Ti 0.030; B 0.0020; Ca 0.015
"6.2.2.5A Chemical Composition of 2.25Cr-1Mo Alloy Steel Forgings for Piping, Pressure Vessel and Components",ASTM A 182/A 182M-02,F 22V,---,K31835,0.11-0.15,0.30-0.60,0.10,0.015,0.010,2.00-2.50,0.25,0.90-1.10,Cu 0.20; V 0.25-0.35; Cb 0.07; Ti 0.030; B 0.002; Ca 0.015

File: extracted/cap6_6.2.2.6A_3cr_1mo_forgings_piping.csv
Section,Standard Designation,"Grade, Class, Type, Symbol or Name",Steel Number,UNS Number,C,Mn,Si,P,S,Cr,Ni,Mo,Others
"6.2.2.6A Chemical Composition of 3Cr-1Mo Alloy Steel Forgings for Piping, Pressure Vessel and Components",JIS G 3203:1988,SFVA F 21 A,---,---,0.15,0.30-0.60,0.50,0.030,0.030,2.65-3.35,---,0.80-1.00,---
"6.2.2.6A Chemical Composition of 3Cr-1Mo Alloy Steel Forgings for Piping, Pressure Vessel and Components",ASTM A 336/A 336M-03a,"F21, Class 1",---,K31545,0.05-0.15,0.30-0.60,0.50,0.025,0.025,2.7-3.3,---,0.80-1.06,---
"6.2.2.6A Chemical Composition of 3Cr-1Mo Alloy Steel Forgings for Piping, Pressure Vessel and Components",ASTM A 182/A 182M-02,F 21,---,K31545,0.05-0.15,0.30-0.60,0.50,0.040,0.040,2.7-3.3,---,0.80-1.06,---
"6.2.2.6A Chemical Composition of 3Cr-1Mo Alloy Steel Forgings for Piping, Pressure Vessel and Components",ASTM A 336/A 336M-03a,"F21, Class 3",---,K31545,0.05-0.15,0.30-0.60,0.50,0.025,0.025,2.7-3.3,---,0.80-1.06,---
"6.2.2.6A Chemical Composition of 3Cr-1Mo Alloy Steel Forgings for Piping, Pressure Vessel and Components",JIS G 3203:1988,SFVA F 21 B,---,---,0.15,0.30-0.60,0.50,0.030,0.030,2.65-3.35,---,0.80-1.00,---
"6.2.2.6A Chemical Composition of 3Cr-1Mo Alloy Steel Forgings for Piping, Pressure Vessel and Components",JIS G 3206:1993,SFVCM F3V,---,---,0.17,0.30-0.60,0.10,0.015,0.010,2.75-3.25,---,0.90-1.10,V 0.20-0.30
"6.2.2.6A Chemical Composition of 3Cr-1Mo Alloy Steel Forgings for Piping, Pressure Vessel and Components",ASTM A 182/A 182M-02,F 3V,---,K31830,0.05-0.18,0.30-0.60,0.10,0.020,0.020,2.8-3.2,---,0.90-1.10,V 0.20-0.30; Ti 0.015-0.035; B 0.001-0.003
"6.2.2.6A Chemical Composition of 3Cr-1Mo Alloy Steel Forgings for Piping, Pressure Vessel and Components",ASTM A 336/A 336M-03a,F3V,---,---,0.10-0.15,0.30-0.60,0.10,0.020,0.020,2.7-3.3,---,0.90-1.10,V 0.20-0.30; Ti 0.015-0.035; B 0.001-0.003
"6.2.2.6A Chemical Composition of 3Cr-1Mo Alloy Steel Forgings for Piping, Pressure Vessel and Components",ASTM A 508/A 508M-03a,3V,---,K31830,0.10-0.15,0.30-0.60,0.10,0.020,0.020,2.8-3.3,---,0.90-1.10,V 0.20-0.30; Ti 0.015-0.035; B 0.001-0.003
"6.2.2.6A Chemical Composition of 3Cr-1Mo Alloy Steel Forgings for Piping, Pressure Vessel and Components",ASTM A 541/A 541M-95 (1999),3V,---,K31830,0.10-0.15,0.30-0.60,0.10,0.020,0.020,2.8-3.3,---,0.90-1.10,V 0.20-0.30; Ti 0.015-0.035; B 0.001-0.003

File: extracted/cap6_6.2.2.7A_5cr_half_mo_forgings_piping.csv
Section,Standard Designation,"Grade, Class, Type, Symbol or Name",Steel Number,UNS Number,C,Mn,Si,P,S,Cr,Ni,Mo,Others
"6.2.2.7A Chemical Composition of 5Cr-1/2Mo Alloy Steel Forgings for Piping, Pressure Vessel and Components",EN 10222-2:1999,X16CrMo5-1,1.7366,---,0.18,0.30-0.80,0.40,0.025,0.015,4.00-6.00,---,0.45-0.65,---
"6.2.2.7A Chemical Composition of 5Cr-1/2Mo Alloy Steel Forgings for Piping, Pressure Vessel and Components",JIS G 3203:1988,SFVA F 5 A,---,---,0.15,0.30-0.60,0.50,0.030,0.030,4.00-6.00,---,0.45-0.65,---
"6.2.2.7A Chemical Composition of 5Cr-1/2Mo Alloy Steel Forgings for Piping, Pressure Vessel and Components",ASTM A 336/A 336M-03a,F5,---,K41545,0.15,0.30-0.60,0.50,0.025,0.025,4.0-6.0,0.50,0.45-0.65,---
"6.2.2.7A Chemical Composition of 5Cr-1/2Mo Alloy Steel Forgings for Piping, Pressure Vessel and Components",ISO 9327-2:1999,X12CrMo5-1,---,---,0.08-0.15,0.30-0.60,0.50,0.035,0.030,4.00-6.00,---,0.45-0.65,---
"6.2.2.7A Chemical Composition of 5Cr-1/2Mo Alloy Steel Forgings for Piping, Pressure Vessel and Components",JIS G 3203:1988,SFVA F 5 B,---,---,0.15,0.30-0.60,0.50,0.030,0.030,4.00-6.00,---,0.45-0.65,---
"6.2.2.7A Chemical Composition of 5Cr-1/2Mo Alloy Steel Forgings for Piping, Pressure Vessel and Components",ASTM A 182/A 182M-02,F 5,---,K41545,0.15,0.30-0.60,0.50,0.030,0.030,4.0-6.0,0.50,0.44-0.65,---
"6.2.2.7A Chemical Composition of 5Cr-1/2Mo Alloy Steel Forgings for Piping, Pressure Vessel and Components",ASTM A 336/A 336M-03a,F5A,---,K42544,0.25,0.60,0.50,0.025,0.025,4.0-6.0,0.50,0.45-0.65,---
"6.2.2.7A Chemical Composition of 5Cr-1/2Mo Alloy Steel Forgings for Piping, Pressure Vessel and Components",JIS G 3203:1988,SFVA F 5 C,---,---,0.25,0.30-0.60,0.50,0.030,0.030,4.00-6.00,---,0.45-0.65,---
"6.2.2.7A Chemical Composition of 5Cr-1/2Mo Alloy Steel Forgings for Piping, Pressure Vessel and Components",ASTM A 182/A 182M-02,F 5a,---,K42544,0.25,0.60,0.50,0.040,0.030,4.0-6.0,0.50,0.44-0.65,---
"6.2.2.7A Chemical Composition of 5Cr-1/2Mo Alloy Steel Forgings for Piping, Pressure Vessel and Components",JIS G 3203:1988,SFVA F 5 D,---,---,0.25,0.30-0.60,0.50,0.030,0.030,4.00-6.00,---,0.45-0.65,---
"6.2.2.7A Chemical Composition of 5Cr-1/2Mo Alloy Steel Forgings for Piping, Pressure Vessel and Components",EN 10222-2:1999,X16CrMo5-1,1.7366,---,0.18,0.30-0.80,0.40,0.025,0.015,4.00-6.00,---,0.45-0.65,---

File: extracted/cap6_6.2.2.8A_9cr_1mo_forgings_piping.csv
Section,Standard Designation,"Grade, Class, Type, Symbol or Name",Steel Number,UNS Number,C,Mn,Si,P,S,Cr,Ni,Mo,Others
"6.2.2.8A Chemical Composition of 9Cr-1Mo Alloy Steel Forgings for Piping, Pressure Vessel and Components",ASTM A 182/A 182M-02,F 9,---,K90941,0.15,0.30-0.60,0.50-1.00,0.030,0.030,8.0-10.0,---,0.90-1.10,---
"6.2.2.8A Chemical Composition of 9Cr-1Mo Alloy Steel Forgings for Piping, Pressure Vessel and Components",ASTM A 336/A 336M-03a,F9,---,---,0.15,0.30-0.60,0.50-1.00,0.025,0.025,8.0-10.0,---,0.90-1.10,---
"6.2.2.8A Chemical Composition of 9Cr-1Mo Alloy Steel Forgings for Piping, Pressure Vessel and Components",JIS G 3203:1988,SFVA F 9,---,---,0.15,0.30-0.60,0.50-1.00,0.030,0.030,8.00-10.00,---,0.90-1.10,---
"6.2.2.8A Chemical Composition of 9Cr-1Mo Alloy Steel Forgings for Piping, Pressure Vessel and Components",EN 10222-2:1999,X10CrMoVNb9-1,1.4903,---,0.08-0.12,0.30-0.60,0.50,0.025,0.015,8.00-9.50,0.40,0.85-1.05,Nb 0.06-0.10; V 0.18-0.25; N 0.030-0.070; Al 0.040

File: extracted/cap6_6.2.2.9A_11cr_half_ni_1mo_forgings_piping.csv
Section,Standard Designation,"Grade, Class, Type, Symbol or Name",Steel Number,UNS Number,C,Mn,Si,P,S,Cr,Ni,Mo,Others
"6.2.2.9A Chemical Composition of 11Cr-1/2Ni-1Mo Alloy Steel Forgings for Piping, Pressure Vessel and Components",EN 10222-2:1999,X20CrMoV11-1,1.4922,---,0.17-0.23,0.30-1.00,0.40,0.025,0.015,10.00-12.50,0.30-0.80,0.80-1.20,V 0.20-0.35
"6.2.2.9A Chemical Composition of 11Cr-1/2Ni-1Mo Alloy Steel Forgings for Piping, Pressure Vessel and Components",ISO 9327-2:1999,X20CrMoV12-1,---,---,0.17-0.23,0.30-1.00,0.40,0.035,0.030,10.00-12.50,0.30-1.00,0.80-1.20,V 0.20-0.35; Al 0.025

File: extracted/cap6_6.3.1A_martensitic_ss_forgings.csv
Section,Standard Designation,"Grade, Class, Type, Symbol or Name",Steel Number,UNS Number,C,Mn,Si,P,S,Cr,Ni,Mo,Others
6.3.1A Chemical Composition of Martensitic Stainless Steel Forgings,JIS G 3214:1991,"SUS F 410-A, B, C, D",---,---,0.15,1.00,1.00,0.040,0.030,11.50-13.50,0.50,---,---
6.3.1A Chemical Composition of Martensitic Stainless Steel Forgings,ASTM A 182/A 182M-02,F 6a,---,S41000,0.15,1.00,1.00,0.040,0.030,11.5-13.5,0.50,---,---
6.3.1A Chemical Composition of Martensitic Stainless Steel Forgings,ASTM A 473-01,410,---,S41000,0.15,1.00,1.00,0.040,0.030,11.5-13.5,0.75,---,---
6.3.1A Chemical Composition of Martensitic Stainless Steel Forgings,EN 10250-4:1999,X12Cr13,1.4006,---,0.08-0.15,1.50,1.00,0.040,0.030,11.50-13.50,0.75,---,---
6.3.1A Chemical Composition of Martensitic Stainless Steel Forgings,ASTM A 1021-02,Grade A,---,S41000,0.15,1.00,1.00,0.018,0.015,11.5-13.5,0.75,---,---
6.3.1A Chemical Composition of Martensitic Stainless Steel Forgings,ASTM A 1021-02,Grade B,---,---,0.10-0.15,0.25-0.80,0.50,0.018,0.015,11.5-13.5,0.50,---,---
6.3.1A Chemical Composition of Martensitic Stainless Steel Forgings,ASTM A 182/A 182M-02,F 6b,---,S41026,0.15,1.00,1.00,0.020,0.020,11.5-13.5,1.00-2.00,0.40-0.60,Cu 0.50
6.3.1A Chemical Composition of Martensitic Stainless Steel Forgings,JIS G 3214:1991,SUS F 6B,---,---,0.15,1.00,1.00,0.020,0.020,11.50-13.50,1.00-2.00,0.40-0.60,Cu 0.50
6.3.1A Chemical Composition of Martensitic Stainless Steel Forgings,EN 10250-4:1999,X3CrNiMo13-4,1.4313,---,0.05,1.50,0.70,0.040,0.015,12.00-14.00,3.50-4.50,0.30-0.70,N 0.020
6.3.1A Chemical Composition of Martensitic Stainless Steel Forgings,EN 10222-5:1999,X3CrNiMo13-4,1.4313,---,0.05,1.50,0.70,0.040,0.015,12.00-14.00,3.50-4.50,0.30-0.70,N 0.020
6.3.1A Chemical Composition of Martensitic Stainless Steel Forgings,ASTM A 182/A 182M-02,F 6NM,---,S41500,0.05,0.5-1.0,0.60,0.030,0.030,11.5-14.0,3.5-5.5,0.5-1.0,---
6.3.1A Chemical Composition of Martensitic Stainless Steel Forgings,JIS G 3214:1991,SUS F 6NM,---,---,0.05,0.50-1.00,0.60,0.030,0.030,11.50-14.00,3.50-5.50,0.50-1.00,---
6.3.1A Chemical Composition of Martensitic Stainless Steel Forgings,ASTM A 473-01,---,---,S41500,0.05,0.5-1.0,0.60,0.030,0.030,11.5-14.0,3.5-5.5,0.5-1.0,---

File: extracted/cap6_6.3.2A_ferritic_ss_forgings.csv
Section,Standard Designation,"Grade, Class, Type, Symbol or Name",Steel Number,UNS Number,C,Mn,Si,P,S,Cr,Ni,Mo,Others
6.3.2A Chemical Composition of Ferritic Stainless Steel Forgings,EN 10250-4:1999,X6Cr17,1.4016,---,0.08,1.00,1.00,0.040,0.030,16.00-18.00,---,---,---
6.3.2A Chemical Composition of Ferritic Stainless Steel Forgings,ASTM A 182/A 182M-02,430,---,S43000,0.12,1.00,0.75,0.040,0.030,16.0-18.0,0.50,---,---
6.3.2A Chemical Composition of Ferritic Stainless Steel Forgings,ASTM A 473-01,430,---,S43000,0.12,1.00,1.00,0.040,0.030,16.0-18.0,0.75,---,---

File: extracted/cap6_6.3.3A_austenitic_ss_forgings.csv
Section,Standard Designation,"Grade, Class, Type, Symbol or Name",Steel Number,UNS Number,C,Mn,Si,P,S,Cr,Ni,Mo,Others
6.3.3A Chemical Composition of Austenitic Stainless Steel Forgings,EN 10222-5:1999,X5CrNi18-10,1.4301,---,0.07,2.00,1.00,0.045,0.015,17.00-19.50,8.00-10.50,---,N 0.11
6.3.3A Chemical Composition of Austenitic Stainless Steel Forgings,EN 10250-4:1999,X5CrNi18-10,1.4301,---,0.07,2.00,1.00,0.045,0.030,17.00-19.50,8.00-10.50,---,N 0.11
6.3.3A Chemical Composition of Austenitic Stainless Steel Forgings,ISO 9327-5:1999,X5CrNi18-9,---,---,0.07,2.00,1.00,0.045,0.030,17.00-19.00,8.00-11.00,---,---
6.3.3A Chemical Composition of Austenitic Stainless Steel Forgings,ASTM A 182/A 182M-02,F 304,---,S30400,0.08,2.00,1.00,0.045,0.030,18.0-20.0,8.0-11.0,---,N 0.10
6.3.3A Chemical Composition of Austenitic Stainless Steel Forgings,ASTM A 473-01,304,---,S30400,0.08,2.00,1.00,0.045,0.030,18.0-20.0,8.0-11.0,---,N 0.10
6.3.3A Chemical Composition of Austenitic Stainless Steel Forgings,ASTM A 965/A 965M-02,F 304,---,S30400,0.08,2.00,1.00,0.045,0.030,18.0-20.0,8.0-11.0,---,N 0.10
6.3.3A Chemical Composition of Austenitic Stainless Steel Forgings,JIS G 3214:1991,SUS F 304,---,---,0.08,2.00,1.00,0.040,0.030,18.00-20.00,8.00-11.00,---,---
6.3.3A Chemical Composition of Austenitic Stainless Steel Forgings,EN 10250-4:1999,X2CrNi18-9,1.4307,---,0.030,2.00,1.00,0.045,0.030,17.50-19.50,8.00-10.00,---,N 0.11
6.3.3A Chemical Composition of Austenitic Stainless Steel Forgings,EN 10250-4:1999,X2CrNi19-11,1.4306,---,0.030,2.00,1.00,0.045,0.030,18.00-20.00,10.00-12.00,---,N 0.11
6.3.3A Chemical Composition of Austenitic Stainless Steel Forgings,JIS G 3214:1991,SUS F 304L,---,---,0.030,2.00,1.00,0.040,0.030,18.00-20.00,9.00-13.00,---,---
6.3.3A Chemical Composition of Austenitic Stainless Steel Forgings,ISO 9327-5:1999,X2CrNi18-10,---,---,0.030,2.00,1.00,0.045,0.030,17.00-19.00,9.00-12.00,---,---
6.3.3A Chemical Composition of Austenitic Stainless Steel Forgings,ASTM A 182/A 182M-02,F 304L,---,S30403,0.030,2.00,1.00,0.045,0.030,18.0-20.0,8.0-13.0,---,N 0.10
6.3.3A Chemical Composition of Austenitic Stainless Steel Forgings,ASTM A 473-01,304L,---,S30403,0.030,2.00,1.00,0.045,0.030,18.0-20.0,8.0-13.0,---,N 0.10
6.3.3A Chemical Composition of Austenitic Stainless Steel Forgings,ASTM A 965/A 965M-02,F 304L,---,S30403,0.030,2.00,1.00,0.045,0.030,18.0-20.0,8.0-13.0,---,N 0.10
6.3.3A Chemical Composition of Austenitic Stainless Steel Forgings,EN 10222-5:1999,X2CrNi18-9,1.4307,---,0.030,2.00,1.00,0.045,0.015,17.50-19.50,8.00-10.00,---,N 0.11
6.3.3A Chemical Composition of Austenitic Stainless Steel Forgings,EN 10222-5:1999,X6CrNi18-10,1.4948,---,0.04-0.08,2.00,1.00,0.035,0.015,17.00-19.00,8.00-11.00,---,N 0.11
6.3.3A Chemical Composition of Austenitic Stainless Steel Forgings,ISO 9327-5:1999,X7CrNi18-9,---,---,0.04-0.10,2.00,1.00,0.045,0.030,17.00-19.00,8.00-11.00,---,---
6.3.3A Chemical Composition of Austenitic Stainless Steel Forgings,ASTM A 182/A 182M-02,F 304H,---,S30409,0.04-0.10,2.00,1.00,0.045,0.030,18.0-20.0,8.0-11.0,---,---
6.3.3A Chemical Composition of Austenitic Stainless Steel Forgings,ASTM A 965/A 965M-02,F 304H,---,S30409,0.04-0.10,2.00,1.00,0.045,0.030,18.0-20.0,8.0-11.0,---,---
6.3.3A Chemical Composition of Austenitic Stainless Steel Forgings,JIS G 3214:1991,SUS F 304H,---,---,0.04-0.10,2.00,1.00,0.040,0.030,18.00-20.00,8.00-12.00,---,---
6.3.3A Chemical Composition of Austenitic Stainless Steel Forgings,ASTM A 182/A 182M-02,F 304N,---,S30451,0.08,2.00,1.00,0.045,0.030,18.0-20.0,8.0-10.5,---,N 0.10-0.16
6.3.3A Chemical Composition of Austenitic Stainless Steel Forgings,ASTM A 965/A 965M-02,F 304N,---,S30451,0.08,2.00,1.00,0.045,0.030,18.0-20.0,8.0-10.5,---,N 0.10-0.16
6.3.3A Chemical Composition of Austenitic Stainless Steel Forgings,JIS G 3214:1991,SUS F 304N,---,---,0.08,2.00,0.75,0.040,0.030,18.00-20.00,8.00-11.00,---,N 0.10-0.16
6.3.3A Chemical Composition of Austenitic Stainless Steel Forgings,ASTM A 182/A 182M-02,F 304LN,---,S30453,0.03,2.00,1.00,0.045,0.030,18.0-20.0,8.0-10.5,---,N 0.10-0.16
6.3.3A Chemical Composition of Austenitic Stainless Steel Forgings,ASTM A 965/A 965M-02,F 304LN,---,S30453,0.03,2.00,1.00,0.045,0.030,18.0-20.0,8.0-10.5,---,N 0.10-0.16
6.3.3A Chemical Composition of Austenitic Stainless Steel Forgings,JIS G 3214:1991,SUS F 304LN,---,---,0.03,2.00,1.00,0.040,0.030,18.00-20.00,8.00-11.00,---,N 0.10-0.16
6.3.3A Chemical Composition of Austenitic Stainless Steel Forgings,EN 10222-5:1999,X2CrNiN18-10,1.4311,---,0.03,2.00,1.00,0.045,0.015,17.00-19.50,8.50-11.50,---,N 0.12-0.22
6.3.3A Chemical Composition of Austenitic Stainless Steel Forgings,ISO 9327-5:1999,X2CrNiN18-10,---,---,0.03,2.00,1.00,0.045,0.030,17.00-19.00,8.50-11.50,---,N 0.12-0.22
6.3.3A Chemical Composition of Austenitic Stainless Steel Forgings,EN 10250-4:1999,X2CrNiN18-10,1.4311,---,0.03,2.00,1.00,0.045,0.030,17.00-19.50,8.50-11.50,---,N 0.12-0.22
6.3.3A Chemical Composition of Austenitic Stainless Steel Forgings,ISO 9327-5:1999,X6CrNi25-21,---,---,0.08,2.00,1.50,0.045,0.030,24.00-26.00,19.00-23.00,---,---
6.3.3A Chemical Composition of Austenitic Stainless Steel Forgings,ASTM A 182/A 182M-02,F 310,---,S31000,0.25,2.00,1.00,0.045,0.030,24.0-26.0,19.0-22.0,---,---
6.3.3A Chemical Composition of Austenitic Stainless Steel Forgings,ASTM A 182/A 182M-02,F310H,---,S31009,0.04-0.10,2.00,1.00,0.045,0.030,24.0-26.0,19.0-22.0,---,---
6.3.3A Chemical Composition of Austenitic Stainless Steel Forgings,ASTM A 473-01,310,---,S31000,0.25,2.00,1.00,0.045,0.030,24.0-26.0,19.0-22.0,---,---
6.3.3A Chemical Composition of Austenitic Stainless Steel Forgings,ASTM A 965/A 965M-02,F 310,---,S31000,0.25,2.00,1.00,0.045,0.030,24.0-26.0,19.0-22.0,---,---
6.3.3A Chemical Composition of Austenitic Stainless Steel Forgings,ASTM A 965/A 965M-02,F310H,---,S31009,0.04-0.10,2.00,1.00,0.045,0.030,24.0-26.0,19.0-22.0,---,---
6.3.3A Chemical Composition of Austenitic Stainless Steel Forgings,JIS G 3214:1991,SUS F 310,---,---,0.15,2.00,1.00,0.040,0.030,24.00-26.00,19.00-22.00,---,---
6.3.3A Chemical Composition of Austenitic Stainless Steel Forgings,EN 10250-4:1999,X5CrNiMo17-12-2,1.4401,---,0.07,2.00,1.00,0.045,0.030,16.50-18.50,10.00-13.00,2.00-2.50,N 0.11
6.3.3A Chemical Composition of Austenitic Stainless Steel Forgings,EN 10250-4:1999,X3CrNiMo17-13-3,1.4436,---,0.05,2.00,1.00,0.045,0.030,16.50-18.50,10.50-13.00,2.50-3.00,N 0.11
6.3.3A Chemical Composition of Austenitic Stainless Steel Forgings,EN 10222-5:1999,X5CrNiMo17-12-2,1.4401,---,0.07,2.00,1.00,0.045,0.015,16.50-18.50,10.00-13.00,2.00-2.50,N 0.11
6.3.3A Chemical Composition of Austenitic Stainless Steel Forgings,EN 10222-5:1999,X3CrNiMo17-13-3,1.4436,---,0.05,2.00,1.00,0.045,0.015,16.50-18.50,10.50-13.00,2.50-3.00,N 0.11
6.3.3A Chemical Composition of Austenitic Stainless Steel Forgings,ISO 9327-5:1999,X5CrNiMo17-12,---,---,0.07,2.00,1.00,0.045,0.030,16.50-18.50,10.50-13.50,2.00-2.50,---
6.3.3A Chemical Composition of Austenitic Stainless Steel Forgings,ISO 9327-5:1999,X5CrNiMo17-13,---,---,0.07,2.00,1.00,0.045,0.030,16.50-18.50,11.00-14.00,2.50-3.00,---
6.3.3A Chemical Composition of Austenitic Stainless Steel Forgings,ASTM A 182/A 182M-02,F 316,---,S31600,0.08,2.00,1.00,0.045,0.030,16.0-18.0,10.0-14.0,2.00-3.00,---
6.3.3A Chemical Composition of Austenitic Stainless Steel Forgings,ASTM A 473-01,316,---,S31600,0.08,2.00,1.00,0.045,0.030,16.0-18.0,10.0-14.0,2.00-3.00,---
6.3.3A Chemical Composition of Austenitic Stainless Steel Forgings,ASTM A 965/A 965M-02,F 316,---,S31600,0.08,2.00,1.00,0.045,0.030,16.0-18.0,10.0-14.0,2.00-3.00,---
6.3.3A Chemical Composition of Austenitic Stainless Steel Forgings,JIS G 3214:1991,SUS 316,---,---,0.08,2.00,1.00,0.040,0.030,16.00-18.00,10.00-14.00,2.00-3.00,---
6.3.3A Chemical Composition of Austenitic Stainless Steel Forgings,JIS G 3214:1991,SUS F 316L,---,---,0.030,2.00,1.00,0.040,0.030,16.00-18.00,12.00-15.00,2.00-3.00,---
6.3.3A Chemical Composition of Austenitic Stainless Steel Forgings,ASTM A 182/A 182M-02,F 316L,---,S31603,0.030,2.00,1.00,0.045,0.030,16.0-18.0,10.0-15.0,2.0-3.0,---
6.3.3A Chemical Composition of Austenitic Stainless Steel Forgings,ASTM A 473-01,316L,---,S31603,0.030,2.00,1.00,0.045,0.030,16.0-18.0,10.0-15.0,2.0-3.0,---
6.3.3A Chemical Composition of Austenitic Stainless Steel Forgings,ASTM A 965/A 965M-02,F 316L,---,S31603,0.030,2.00,1.00,0.045,0.030,16.0-18.0,10.0-15.0,2.0-3.0,---
6.3.3A Chemical Composition of Austenitic Stainless Steel Forgings,EN 10222-5:1999,X2CrNiMo17-12-2,1.4404,---,0.030,2.00,1.00,0.045,0.015,16.50-18.50,10.00-13.00,2.00-2.50,N 0.11
6.3.3A Chemical Composition of Austenitic Stainless Steel Forgings,EN 10222-5:1999,X2CrNiMo17-12-3,1.4432,---,0.030,2.00,1.00,0.045,0.015,16.50-18.50,10.50-13.00,2.50-3.00,N 0.11
6.3.3A Chemical Composition of Austenitic Stainless Steel Forgings,ISO 9327-5:1999,X2CrNiMo17-12,---,---,0.030,2.00,1.00,0.045,0.030,16.50-18.50,11.00-14.00,2.00-2.50,---
6.3.3A Chemical Composition of Austenitic Stainless Steel Forgings,ISO 9327-5:1999,X2CrNiMo17-13,---,---,0.030,2.00,1.00,0.045,0.030,16.50-18.50,11.50-14.50,2.50-3.00,---
6.3.3A Chemical Composition of Austenitic Stainless Steel Forgings,EN 10250-4:1999,X2CrNiMo17-12-2,1.4404,---,0.030,2.00,1.00,0.045,0.030,16.50-18.50,10.00-13.00,2.00-2.50,N 0.11
6.3.3A Chemical Composition of Austenitic Stainless Steel Forgings,EN 10250-4:1999,X2CrNiMo18-14-3,1.4435,---,0.030,2.00,1.00,0.045,0.030,17.00-19.00,12.50-15.00,2.50-3.00,N 0.11
6.3.3A Chemical Composition of Austenitic Stainless Steel Forgings,EN 10222-5:1999,X2CrNiMo18-14-3,1.4435,---,0.030,2.00,1.00,0.045,0.015,17.00-19.00,12.50-15.00,2.50-3.00,N 0.11
6.3.3A Chemical Composition of Austenitic Stainless Steel Forgings,ASTM A 182/A 182M-02,F 316N,---,S31651,0.08,2.00,1.00,0.045,0.030,16.0-18.0,11.0-14.0,2.00-3.00,N 0.10-0.16
6.3.3A Chemical Composition of Austenitic Stainless Steel Forgings,ASTM A 965/A 965M-02,F 316N,---,S31651,0.08,2.00,1.00,0.045,0.030,16.0-18.0,11.0-14.0,2.00-3.00,N 0.10-0.16
6.3.3A Chemical Composition of Austenitic Stainless Steel Forgings,JIS G 3214:1991,SUS F 316N,---,---,0.08,2.00,0.75,0.040,0.030,16.00-18.00,11.00-14.00,2.00-3.00,N 0.10-0.16
6.3.3A Chemical Composition of Austenitic Stainless Steel Forgings,ASTM A 182/A 182M-02,F 316LN,---,S31653,0.030,2.00,1.00,0.045,0.030,16.0-18.0,11.0-14.0,2.00-3.00,
6.3.3A Chemical Composition of Austenitic Stainless Steel Forgings,ASTM A 965/A 965M-02,F 316LN,---,S31653,0.030,2.00,1.00,0.045,0.030,16.0-18.0,11.0-14.0,2.00-3.00,
6.3.3A Chemical Composition of Austenitic Stainless Steel Forgings,JIS G 3214:1991,SUS F 316LN,---,---,0.030,2.00,1.00,0.040,0.030,16.00-18.00,10.00-14.00,2.00-3.00,
6.3.3A Chemical Composition of Austenitic Stainless Steel Forgings,EN 10222-5:1999,X2CrNiMoN17-11-2,1.4406,---,0.030,2.00,1.00,0.045,0.015,16.50-18.50,10.00-12.00,2.00-2.50,
6.3.3A Chemical Composition of Austenitic Stainless Steel Forgings,EN 10222-5:1999,X2CrNiMoN17-13-3,1.4429,---,0.030,2.00,1.00,0.045,0.015,16.50-18.50,11.00-14.00,2.50-3.00,
6.3.3A Chemical Composition of Austenitic Stainless Steel Forgings,ISO 9327-5:1999,X2CrNiMoN17-12,---,---,0.030,2.00,1.00,0.045,0.030,16.50-18.50,10.50-13.50,2.00-2.50,
6.3.3A Chemical Composition of Austenitic Stainless Steel Forgings,ISO 9327-5:1999,X2CrNiMoN17-13,---,---,0.030,2.00,1.00,0.045,0.030,16.50-18.50,11.50-14.50,2.50-3.00,
6.3.3A Chemical Composition of Austenitic Stainless Steel Forgings,EN 10250-4:1999,X2CrNiMoN17-11-2,1.4406,---,0.030,2.00,1.00,0.045,0.030,16.50-18.50,10.00-12.00,2.00-2.50,
6.3.3A Chemical Composition of Austenitic Stainless Steel Forgings,EN 10250-4:1999,X2CrNiMo17-13-3,1.4429,---,0.030,2.00,1.00,0.045,0.015,16.50-18.50,11.00-14.00,2.50-3.00,
6.3.3A Chemical Composition of Austenitic Stainless Steel Forgings,ISO 9327-5:1999,X7CrNiMo17-12,---,---,0.04-0.10,2.00,1.00,0.045,0.030,16.50-18.50,10.50-13.50,2.00-2.50,
6.3.3A Chemical Composition of Austenitic Stainless Steel Forgings,ASTM A 182/A 182M-02,F 316H,---,S31609,0.04-0.10,2.00,1.00,0.045,0.030,16.0-18.0,10.0-14.0,2.00-3.00,
6.3.3A Chemical Composition of Austenitic Stainless Steel Forgings,ASTM A 965/A 965M-02,F 316H,---,S31609,0.04-0.10,2.00,1.00,0.045,0.030,16.0-18.0,10.0-14.0,2.00-3.00,
6.3.3A Chemical Composition of Austenitic Stainless Steel Forgings,JIS G 3214:1991,SUS 316H,---,---,0.04-0.10,2.00,1.00,0.040,0.030,16.00-18.00,10.00-14.00,2.00-3.00,
6.3.3A Chemical Composition of Austenitic Stainless Steel Forgings,EN 10250-4:1999,X6CrNiMoTi17-12-2,1.4571,---,0.08,2.00,1.00,0.045,0.030,16.50-18.50,10.50-13.50,2.00-2.50,
6.3.3A Chemical Composition of Austenitic Stainless Steel Forgings,ISO 9327-5:1999,X6CrNiMoTi17-12,---,---,0.08,2.00,1.00,0.045,0.030,16.50-18.50,11.00-14.00,2.00-2.50,
6.3.3A Chemical Composition of Austenitic Stainless Steel Forgings,ASTM A 182/A 182M-02,F 317,---,S31700,0.08,2.00,1.00,0.045,0.030,18.0-20.0,11.0-15.0,3.00-4.00,
6.3.3A Chemical Composition of Austenitic Stainless Steel Forgings,ASTM A 473-01,317,---,S31700,0.08,2.00,1.00,0.045,0.030,18.0-20.0,11.0-15.0,3.00-4.00,
6.3.3A Chemical Composition of Austenitic Stainless Steel Forgings,JIS G 3214:1991,SUS 317,---,---,0.08,2.00,1.00,0.040,0.030,18.0-20.0,11.0-15.0,3.00-4.00,
6.3.3A Chemical Composition of Austenitic Stainless Steel Forgings,JIS G 3214:1991,SUS F 317L,---,---,0.030,2.00,1.00,0.040,0.030,18.0-20.0,11.0-15.0,3.00-4.00,
6.3.3A Chemical Composition of Austenitic Stainless Steel Forgings,ASTM A 182/A 182M-02,F 317L,---,S31703,0.030,2.00,1.00,0.045,0.030,18.0-20.0,11.0-15.0,3.00-4.00,
6.3.3A Chemical Composition of Austenitic Stainless Steel Forgings,EN 10250-4:1999,X6CrNiTi18-10,1.4541,---,0.08,2.00,1.00,0.045,0.030,17.00-19.00,9.00-12.00,---,
6.3.3A Chemical Composition of Austenitic Stainless Steel Forgings,EN 10222-5:1999,X6CrNiTi18-10,1.4541,---,0.08,2.00,1.00,0.045,0.015,17.00-19.00,9.00-12.00,---,
6.3.3A Chemical Composition of Austenitic Stainless Steel Forgings,ISO 9327-5:1999,X6CrNiTi18-10,---,---,0.08,2.00,1.00,0.045,0.030,17.00-19.00,9.00-12.00,---,
6.3.3A Chemical Composition of Austenitic Stainless Steel Forgings,ASTM A 182/A 182M-02,F 321,---,S32100,0.08,2.00,1.00,0.045,0.030,17.0-19.0,9.0-12.0,---,
6.3.3A Chemical Composition of Austenitic Stainless Steel Forgings,ASTM A 473-01,321,---,S32100,0.08,2.00,1.00,0.045,0.030,17.0-19.0,9.0-12.0,---,
6.3.3A Chemical Composition of Austenitic Stainless Steel Forgings,ASTM A 965/A 965M-02,F 321,---,S32100,0.08,2.00,1.00,0.045,0.030,17.0-19.0,9.0-12.0,---,
6.3.3A Chemical Composition of Austenitic Stainless Steel Forgings,JIS G 3214:1991,SUS F 321,---,---,0.08,2.00,1.00,0.040,0.030,17.00 min,9.00-12.00,---,
6.3.3A Chemical Composition of Austenitic Stainless Steel Forgings,ISO 9327-5:1999,X7CrNiTi18-10,---,---,0.04-0.10,2.00,1.00,0.045,0.030,17.00-19.00,9.00-12.00,---,
6.3.3A Chemical Composition of Austenitic Stainless Steel Forgings,ASTM A 182/A 182M-02,F 321H,---,S32109,0.04-0.10,2.00,1.00,0.045,0.030,17.0-19.0,9.0-12.0,---,
6.3.3A Chemical Composition of Austenitic Stainless Steel Forgings,ASTM A 965/A 965M-02,F 321H,---,S32109,0.04-0.10,2.00,1.00,0.045,0.030,17.0-19.0,9.0-12.0,---,
6.3.3A Chemical Composition of Austenitic Stainless Steel Forgings,JIS G 3214:1991,SUS F 321H,---,---,0.04-0.10,2.00,1.00,0.040,0.030,17.0 min,9.00-12.00,---,
6.3.3A Chemical Composition of Austenitic Stainless Steel Forgings,EN 10222-5:1999,X6CrNiNb18-10,1.4550,---,0.08,2.00,1.00,0.045,0.015,17.00-19.00,9.00-12.00,---,Nb 10 x C to 1.00
6.3.3A Chemical Composition of Austenitic Stainless Steel Forgings,ISO 9327-5:1999,X6CrNiNb18-10,---,---,0.08,2.00,1.00,0.045,0.030,17.00-19.00,9.00-12.00,---,Nb 10 x C to 1.00
6.3.3A Chemical Composition of Austenitic Stainless Steel Forgings,ASTM A 182/A 182M-02,F 347,---,S34700,0.08,2.00,1.00,0.045,0.030,17.0-20.0,9.0-13.0,---,Cb 10 x C to 1.10
6.3.3A Chemical Composition of Austenitic Stainless Steel Forgings,ASTM A 473-01,347,---,S34700,0.08,2.00,1.00,0.045,0.030,17.0-20.0,9.0-13.0,---,Cb 10 x C to 1.10
6.3.3A Chemical Composition of Austenitic Stainless Steel Forgings,ASTM A 965/A 965M-02,F 347,---,S34700,0.08,2.00,1.00,0.045,0.030,17.0-20.0,9.0-13.0,---,Cb 10 x C to 1.10
6.3.3A Chemical Composition of Austenitic Stainless Steel Forgings,JIS G 3214:1991,SUS F 347,---,---,0.08,2.00,1.00,0.040,0.030,17.00-20.00,9.00-13.00,---,Nb 10 x C to 1.00
6.3.3A Chemical Composition of Austenitic Stainless Steel Forgings,EN 10222-5:1999,X7CrNiNb18-10,1.4912,---,0.04-0.10,2.00,1.00,0.045,0.015,17.00-19.00,9.00-12.00,---,Nb 10 x C to 1.20
6.3.3A Chemical Composition of Austenitic Stainless Steel Forgings,ISO 9327-5:1999,X7CrNiNb18-10,---,---,0.04-0.10,2.00,1.00,0.045,0.030,17.00-19.00,9.00-12.00,---,Nb 10 x C to 1.20
6.3.3A Chemical Composition of Austenitic Stainless Steel Forgings,ASTM A 182/A 182M-02,F 347H,---,S34709,0.04-0.10,2.00,1.00,0.045,0.030,17.0-20.0,9.0-13.0,---,Cb 8 x C to 1.10
6.3.3A Chemical Composition of Austenitic Stainless Steel Forgings,JIS G 3214:1991,SUS F 347H,---,---,0.04-0.10,2.00,1.00,0.040,0.030,17.00-20.00,9.00-13.00,---,Nb 8 x C to 1.00
6.3.3A Chemical Composition of Austenitic Stainless Steel Forgings,ISO 9327-5:1999,X2NiCrMoCu25-20-5,---,---,0.025,2.00,1.00,0.030,0.020,19.00-21.00,24.00-27.00,4.00-5.00,Cu 1.00-2.00; N 0.15
6.3.3A Chemical Composition of Austenitic Stainless Steel Forgings,EN 10250-4:1999,X1NiCrMoCu25-20-5,1.4539,---,0.020,2.00,0.70,0.030,0.010,19.00-21.00,24.00-26.00,4.00-5.00,Cu 1.20-2.00; N 0.15
