Repository: FlaviodeMorais/PMI

File: extracted/cap6_6.3.4A_ph_ss_forgings.csv
Section,Standard Designation,"Grade, Class, Type, Symbol or Name",Steel Number,UNS Number,C,Mn,Si,P,S,Cr,Ni,Mo,Others
6.3.4A Chemical Composition of Precipitation-Hardening Stainless Steel Forgings,JIS G 3214:1991,SUS F 630,---,---,0.07,1.00,1.00,0.040,0.030,15.00-17.50,3.00-5.00,---,Cu 3.00-5.00; Nb 0.15-0.45
6.3.4A Chemical Composition of Precipitation-Hardening Stainless Steel Forgings,ASTM A 705/A 705M-95(2000),630,---,S17400,0.07,1.00,1.00,0.040,0.030,15.00-17.50,3.00-5.00,---,Cu 3.00-5.00; Cb+Ta 0.15-0.45
6.3.4A Chemical Composition of Precipitation-Hardening Stainless Steel Forgings,EN 10250-4:1999,X5CrNiCuNb16-4,1.4542,---,0.07,1.50,0.70,0.040,0.030,15.00-17.00,3.00-5.00,0.60,Cu 3.00-5.00; Nb 5 x C to 0.45

File: extracted/cap6_6.3.5A_duplex_ss_forgings.csv
Section,Standard Designation,"Grade, Class, Type, Symbol or Name",Steel Number,UNS Number,C,Mn,Si,P,S,Cr,Ni,Mo,Others
6.3.5A Chemical Composition of Duplex (Ferritic-Austenitic) Stainless Steel Forgings,EN 10250-4:1999,X3CrNiMoN27-5-2,1.4460,---,0.05,2.00,1.00,0.035,0.030,25.00-28.00,4.50-6.50,1.30-2.00,N 0.05-0.20
6.3.5A Chemical Composition of Duplex (Ferritic-Austenitic) Stainless Steel Forgings,ASTM A 182/A 182M-02,F 50,---,S31200,0.030,2.00,1.00,0.045,0.030,24.0-26.0,5.5-6.5,1.20-2.00,N 0.14-0.20
6.3.5A Chemical Composition of Duplex (Ferritic-Austenitic) Stainless Steel Forgings,ISO 9327-5:1999,X2CrNiMoN22-5-3,---,---,0.030,2.00,1.00,0.035,0.020,21.00-23.00,4.50-6.50,2.50-3.50,N 0.08-0.20
6.3.5A Chemical Composition of Duplex (Ferritic-Austenitic) Stainless Steel Forgings,ASTM A 182/A 182M-02,F 51,---,S31803,0.030,2.00,1.00,0.030,0.020,21.0-23.0,4.5-6.5,2.5-3.5,N 0.08-0.20
6.3.5A Chemical Composition of Duplex (Ferritic-Austenitic) Stainless Steel Forgings,EN 10250-4:1999,X2CrNiMoN22-5-3,1.4462,---,0.030,2.00,1.00,0.035,0.015,21.00-23.00,4.50-6.50,2.50-3.50,N 0.10-0.22
6.3.5A Chemical Composition of Duplex (Ferritic-Austenitic) Stainless Steel Forgings,ASTM A 182/A 182M-02,F 60,---,S32205,0.030,2.00,1.00,0.030,0.020,22.0-23.0,4.5-6.5,3.0-3.5,N 0.14-0.20
6.3.5A Chemical Composition of Duplex (Ferritic-Austenitic) Stainless Steel Forgings,EN 10222-5:1999,X2CrNiMoN22-5-3,1.4462,---,0.030,2.00,1.00,0.035,0.015,21.00-23.00,4.50-6.50,2.50-3.50,N 0.10-0.22
6.3.5A Chemical Composition of Duplex (Ferritic-Austenitic) Stainless Steel Forgings,EN 10250-4:1999,X2CrNiMoN25-7-4,1.4410,---,0.030,2.00,1.00,0.035,0.015,24.0-26.0,6.0-8.0,3.00-4.50,N 0.20-0.35
6.3.5A Chemical Composition of Duplex (Ferritic-Austenitic) Stainless Steel Forgings,ASTM A 182/A 182M-02,F 53,---,S32750,0.030,1.20,0.80,0.035,0.020,24.0-26.0,6.0-8.0,3.0-5.0,Cu 0.50; N 0.24-0.32
6.3.5A Chemical Composition of Duplex (Ferritic-Austenitic) Stainless Steel Forgings,EN 10222-5:1999,X2CrNiMoN25-7-4,1.4410,---,0.030,2.00,1.00,0.035,0.015,24.0-26.0,6.0-8.0,3.00-4.50,N 0.20-0.35
6.3.5A Chemical Composition of Duplex (Ferritic-Austenitic) Stainless Steel Forgings,EN 10250-4:1999,X2CrNiMoCuWN27-7-4,1.4501,---,0.030,1.00,1.00,0.035,0.015,24.00-26.00,6.00-8.00,3.00-4.00,Cu 0.50-1.00; N 0.20-0.30; W 0.50-1.00
6.3.5A Chemical Composition of Duplex (Ferritic-Austenitic) Stainless Steel Forgings,ASTM A 182/A 182M-02,F 55,---,S32760,0.030,1.00,1.00,0.030,0.010,24.0-26.0,6.0-8.0,3.0-4.0,Cu 0.50-1.00; N 0.20-0.30; W 0.50-1.00
6.3.5A Chemical Composition of Duplex (Ferritic-Austenitic) Stainless Steel Forgings,ASTM A 473-01,---,---,S32760,0.030,1.00,1.00,0.030,0.010,24.0-26.0,6.0-8.0,3.0-4.0,Cu 0.50-1.00; N 0.20-0.30; W 0.50-1.00
6.3.5A Chemical Composition of Duplex (Ferritic-Austenitic) Stainless Steel Forgings,EN 10250-4:1999,X2CrNiMoCuN25-6-3,1.4507,---,0.030,2.00,0.70,0.035,0.015,24.00-26.00,5.50-7.50,2.70-4.00,Cu 1.00-2.50; N 0.15-0.30
6.3.5A Chemical Composition of Duplex (Ferritic-Austenitic) Stainless Steel Forgings,ASTM A 473-01,---,---,S32550,0.040,1.50,1.00,0.040,0.030,24.0-27.0,4.5-6.5,2.9-3.9,Cu 1.50-2.50; N 0.10-0.25
6.3.5A Chemical Composition of Duplex (Ferritic-Austenitic) Stainless Steel Forgings,ASTM A 182/A 182M-02,F 59,---,S32520,0.030,1.50,0.80,0.035,0.020,24.0-26.0,5.5-8.0,3.0-5.0,Cu 0.50-3.00; N 0.20-0.35
6.3.5A Chemical Composition of Duplex (Ferritic-Austenitic) Stainless Steel Forgings,ISO 9327-5:1999,X2CrNiN23-4,---,---,0.030,2.50,1.00,0.035,0.020,22.00-24.00,3.50-5.00,0.60,Cu 0.60; N 0.05-0.20
6.3.5A Chemical Composition of Duplex (Ferritic-Austenitic) Stainless Steel Forgings,EN 10250-4:1999,X2CrNiN23-4,1.4362,---,0.030,2.00,1.00,0.035,0.015,22.00-24.00,3.50-5.50,0.10-0.60,Cu 0.10-0.60; N 0.05-0.20

File: extracted/cap7_7.1.1B_cast_carbon_steel_general.csv
Section,Standard Designation,"Grade, Class, Type, Symbol or Name",Steel Number,UNS Number,C,Mn,Si,P,S,Cr,Ni,Mo,Others
7.1.1B Chemical Composition of Cast Carbon Steel for General and Structural Applications,JIS G 5101:1991,SC 360,---,---,0.20,---,---,0.040,0.040,---,---,---,---
7.1.1B Chemical Composition of Cast Carbon Steel for General and Structural Applications,DIN 1681:1985,GS-38,1.0420,---,---,---,---,---,---,---,---,---,---
7.1.1B Chemical Composition of Cast Carbon Steel for General and Structural Applications,AFNOR NF A 32-054:1994,GE 230,---,---,0.20,1.20,0.60,0.035,0.030,---,---,---,---
7.1.1B Chemical Composition of Cast Carbon Steel for General and Structural Applications,ISO 3755:1991,200-400,---,---,---,---,---,0.035,0.035,---,---,---,---
7.1.1B Chemical Composition of Cast Carbon Steel for General and Structural Applications,ISO 3755:1991,200-400W,---,---,0.25,1.00,0.60,0.035,0.035,0.35,0.40,0.15,Cu 0.40; V 0.05; Ni+Cr+Mo+V 1.00
7.1.1B Chemical Composition of Cast Carbon Steel for General and Structural Applications,JIS G 5101:1991,SC 410,---,---,0.30,---,---,0.040,0.040,---,---,---,---
7.1.1B Chemical Composition of Cast Carbon Steel for General and Structural Applications,JIS G 5102:1991,SCW 410,---,---,0.22,1.50,0.80,0.040,0.040,---,---,---,---
7.1.1B Chemical Composition of Cast Carbon Steel for General and Structural Applications,ASTM A 27/A 27M-03,U-60-30,---,J02500,0.25,0.75,0.80,0.05,0.06,---,---,---,---
7.1.1B Chemical Composition of Cast Carbon Steel for General and Structural Applications,ASTM A 27/A 27M-03,60-30,---,J03000,0.30,0.60,0.80,0.05,0.06,---,---,---,---
7.1.1B Chemical Composition of Cast Carbon Steel for General and Structural Applications,BS 3100:1991 AMD.1:1992,A1,---,---,0.25,0.90,0.60,0.050,0.050,0.30,0.40,0.15,Cu 0.30; Cu+Ni+Cr+Mo 0.80
7.1.1B Chemical Composition of Cast Carbon Steel for General and Structural Applications,AFNOR NF A 32-054:1994,G16Mn5,---,---,0.13-0.20,1.60,0.60,0.030,0.025,---,---,---,---
7.1.1B Chemical Composition of Cast Carbon Steel for General and Structural Applications,ASTM A 27/A 27M-03,65-35,---,J03001,0.30,0.70,0.80,0.05,0.06,---,---,---,---
7.1.1B Chemical Composition of Cast Carbon Steel for General and Structural Applications,ASTM A 958-00,SC 1020 Class 65/35,---,---,0.18-0.23,0.40-0.80,0.30-0.60,0.040,0.040,---,---,---,---
7.1.1B Chemical Composition of Cast Carbon Steel for General and Structural Applications,ASTM A 958-00,SC 1025 Class 65/35,---,---,0.22-0.28,0.40-0.80,0.30-0.60,0.040,0.040,---,---,---,---
7.1.1B Chemical Composition of Cast Carbon Steel for General and Structural Applications,ASTM A 958-00,SC 1030 Class 65/35,---,---,0.28-0.34,0.50-0.90,0.30-0.60,0.040,0.040,---,---,---,---
7.1.1B Chemical Composition of Cast Carbon Steel for General and Structural Applications,JIS G 5101:1991,SC 450,---,---,0.35,---,---,0.040,0.040,---,---,---,---
7.1.1B Chemical Composition of Cast Carbon Steel for General and Structural Applications,JIS G 5102:1991,SCW 450,---,---,0.22,1.50,0.80,0.040,0.040,---,---,---,---
7.1.1B Chemical Composition of Cast Carbon Steel for General and Structural Applications,DIN 1681:1985,GS-45,1.0446,---,---,---,---,---,---,---,---,---,---
7.1.1B Chemical Composition of Cast Carbon Steel for General and Structural Applications,ISO 3755:1991,230-450,---,---,---,---,---,0.035,0.035,---,---,---,---
7.1.1B Chemical Composition of Cast Carbon Steel for General and Structural Applications,ISO 3755:1991,230-450W,---,---,0.25,1.20,0.60,0.035,0.035,0.35,0.40,0.15,Cu 0.40; V 0.05; Ni+Cr+Mo+V 1.00
7.1.1B Chemical Composition of Cast Carbon Steel for General and Structural Applications,AFNOR NF A 32-054:1994,GE280,---,---,0.25,1.20,0.60,0.035,0.030,---,---,---,---
7.1.1B Chemical Composition of Cast Carbon Steel for General and Structural Applications,JIS G 5101:1991,SC 480,---,---,0.40,---,---,0.040,0.040,---,---,---,---
7.1.1B Chemical Composition of Cast Carbon Steel for General and Structural Applications,JIS G 5102:1991,SCW 480,---,---,0.22,1.50,0.80,0.040,0.040,0.50,0.50,---,---
7.1.1B Chemical Composition of Cast Carbon Steel for General and Structural Applications,ISO 3755:1991,270-480,---,---,---,---,---,0.035,0.035,---,---,---,---
7.1.1B Chemical Composition of Cast Carbon Steel for General and Structural Applications,ISO 3755:1991,270-480W,---,---,0.25,1.20,0.60,0.035,0.035,0.35,0.40,0.15,Cu 0.40; V 0.05; Ni+Cr+Mo+V 1.00
7.1.1B Chemical Composition of Cast Carbon Steel for General and Structural Applications,ASTM A 27/A 27M-03,70-36,---,J03501,0.35,0.70,0.80,0.05,0.06,---,---,---,---
7.1.1B Chemical Composition of Cast Carbon Steel for General and Structural Applications,ASTM A 27/A 27M-03,70-40,---,J02501,0.25,1.20,0.80,0.05,0.06,---,---,---,---
7.1.1B Chemical Composition of Cast Carbon Steel for General and Structural Applications,ASTM A 958-00,"SC 1020, Class 70/36",---,---,0.18-0.23,0.40-0.80,0.30-0.60,0.040,0.040,---,---,---,---
7.1.1B Chemical Composition of Cast Carbon Steel for General and Structural Applications,ASTM A 958-00,"SC 1025, Class 70/36",---,---,0.22-0.28,0.40-0.80,0.30-0.60,0.040,0.040,---,---,---,---
7.1.1B Chemical Composition of Cast Carbon Steel for General and Structural Applications,ASTM A 958-00,"SC 1030, Class 70/36",---,---,0.28-0.34,0.50-0.90,0.30-0.60,0.040,0.040,---,---,---,---
7.1.1B Chemical Composition of Cast Carbon Steel for General and Structural Applications,ASTM A 958-00,"SC 1040, Class 70/36",---,---,0.37-0.44,0.50-0.90,0.30-0.60,0.040,0.040,---,---,---,---
7.1.1B Chemical Composition of Cast Carbon Steel for General and Structural Applications,BS 3100:1991 AMD.1:1992,A2,---,---,0.35,1.00,0.60,0.050,0.050,---,---,---,---
7.1.1B Chemical Composition of Cast Carbon Steel for General and Structural Applications,AFNOR NF A 32-054:1994,G20Mn6,---,---,0.17-0.23,1.80,0.60,0.030,0.025,---,---,---,---
7.1.1B Chemical Composition of Cast Carbon Steel for General and Structural Applications,AFNOR NF A 32-053:1992,20 M5-M,---,---,0.17-0.23,1.10-1.50,0.60,0.025,0.020,---,---,---,---
7.1.1B Chemical Composition of Cast Carbon Steel for General and Structural Applications,DIN 1681:1985,GS-52,1.0552,---,---,---,---,---,---,---,---,---,---
7.1.1B Chemical Composition of Cast Carbon Steel for General and Structural Applications,DIN 17205:1992,GS-30 Mn 5,1.1165,---,0.27-0.34,1.20-1.50,0.60,0.020,0.015,---,---,---,---
7.1.1B Chemical Composition of Cast Carbon Steel for General and Structural Applications,JIS G 5111:1991,SCC 3,---,---,0.30-0.40,0.50-0.80,0.30-0.60,0.040,0.040,---,---,---,---
7.1.1B Chemical Composition of Cast Carbon Steel for General and Structural Applications,BS 3100:1991 AMD.1:1992,A3,---,---,0.45,1.0,0.60,0.050,0.050,---,---,---,---
7.1.1B Chemical Composition of Cast Carbon Steel for General and Structural Applications,JIS G 5111:1991,SCMn 1,---,---,0.20-0.30,1.00-1.60,0.30-0.60,0.040,0.040,---,---,---,---
7.1.1B Chemical Composition of Cast Carbon Steel for General and Structural Applications,BS 3100:1991 AMD.1:1992,A4,---,---,0.18-0.25,1.2-1.6,0.60,0.050,0.050,---,---,---,---
7.1.1B Chemical Composition of Cast Carbon Steel for General and Structural Applications,ASTM A 148/A 148M-03,80-40,---,---,---,---,---,0.05,0.06,---,---,---,---
7.1.1B Chemical Composition of Cast Carbon Steel for General and Structural Applications,ASTM A 148/A 148M-03,80-50,,,,,,,,,,,
7.1.1B Chemical Composition of Cast Carbon Steel for General and Structural Applications,ASTM A 958-00,SC 1030 Class 80/40 SC 1030 Class 80/50,---,---,0.28-0.34,0.40-0.80,0.30-0.60,0.040,0.040,---,---,---,---
7.1.1B Chemical Composition of Cast Carbon Steel for General and Structural Applications,ASTM A 958-00,SC 1040 Class 80/40 SC 1040 Class 80/50,---,---,0.37-0.44,0.50-0.90,0.30-0.60,0.040,0.040,---,---,---,---
7.1.1B Chemical Composition of Cast Carbon Steel for General and Structural Applications,ASTM A 958-00,SC 1045 Class 80/40 SC 1045 Class 80/50,---,---,0.43-0.50,0.50-0.90,0.30-0.60,0.040,0.040,---,---,---,---
7.1.1B Chemical Composition of Cast Carbon Steel for General and Structural Applications,JIS G 5102:1991,SCW 550,---,---,0.22,1.50,0.80,0.040,0.040,0.50,2.50,0.30,V 0.20
7.1.1B Chemical Composition of Cast Carbon Steel for General and Structural Applications,ISO 3755:1991,340-550,---,---,---,---,---,0.035,0.035,---,---,---,---
7.1.1B Chemical Composition of Cast Carbon Steel for General and Structural Applications,ISO 3755:1991,340-550W,---,---,0.25,1.50,0.60,0.035,0.035,0.35,0.40,0.15,V 0.05; Cu+Ni+Cr+Mo+V 1.00
7.1.1B Chemical Composition of Cast Carbon Steel for General and Structural Applications,AFNOR NF A 32-054:1994,GE320,---,---,0.32,1.20,0.60,0.035,0.030,---,---,---,---
7.1.1B Chemical Composition of Cast Carbon Steel for General and Structural Applications,AFNOR NF A 32-054:1994,G30Mn6,---,---,0.25-0.32,1.80,0.60,0.030,0.025,---,---,---,---
7.1.1B Chemical Composition of Cast Carbon Steel for General and Structural Applications,JIS G 5111:1991,SCSiMn 2,---,---,0.25-0.35,0.90-1.20,0.50-0.80,0.040,0.040,---,---,---,---
7.1.1B Chemical Composition of Cast Carbon Steel for General and Structural Applications,JIS G 5111:1991,SCMn 1,---,---,0.20-0.30,1.00-1.60,0.30-0.60,0.040,0.040,---,---,---,---
7.1.1B Chemical Composition of Cast Carbon Steel for General and Structural Applications,JIS G 5111:1991,SCMn 2,---,---,0.25-0.35,1.00-1.60,0.30-0.60,0.040,0.040,---,---,---,---
7.1.1B Chemical Composition of Cast Carbon Steel for General and Structural Applications,DIN 1681:1985,GS-60,1.0558,---,---,---,---,---,---,---,---,---,---
7.1.1B Chemical Composition of Cast Carbon Steel for General and Structural Applications,AFNOR NF A 32-054:1994,G30Mn6,---,---,0.25-0.32,1.80,0.60,0.030,0.025,---,---,---,---
7.1.1B Chemical Composition of Cast Carbon Steel for General and Structural Applications,JIS G 5111:1991,SCC 5,---,---,0.40-0.50,0.50-0.80,0.30-0.60,0.040,0.040,---,---,---,---
7.1.1B Chemical Composition of Cast Carbon Steel for General and Structural Applications,JIS G 5111:1991,SCC 3,---,---,0.30-0.40,0.50-0.80,0.30-0.60,0.040,0.040,---,---,---,---
7.1.1B Chemical Composition of Cast Carbon Steel for General and Structural Applications,BS 3100:1991 AMD.1:1992,A5,---,---,0.25-0.33,1.2-1.6,0.60,0.05,0.05,---,---,---,---
7.1.1B Chemical Composition of Cast Carbon Steel for General and Structural Applications,ASTM A 148/A 148M-03,90-60,---,---,---,---,---,0.05,0.06,---,---,---,---
7.1.1B Chemical Composition of Cast Carbon Steel for General and Structural Applications,ASTM A 958-00,SC 1040 Class 90/60,---,---,0.37-0.44,0.50-0.90,0.30-0.60,0.040,0.040,---,---,---,---
7.1.1B Chemical Composition of Cast Carbon Steel for General and Structural Applications,ASTM A 958-00,SC 1045 Class 90/60,---,---,0.43-0.50,0.50-0.90,0.30-0.60,0.040,0.040,---,---,---,---
7.1.1B Chemical Composition of Cast Carbon Steel for General and Structural Applications,JIS G 5102:1991,SCW 620,---,---,0.22,1.50,0.80,0.040,0.040,0.50,2.50,0.30,V 0.20
7.1.1B Chemical Composition of Cast Carbon Steel for General and Structural Applications,JIS G 5111:1991,SCMn 3,---,---,0.30-0.40,1.00-1.60,0.30-0.60,0.040,0.040,---,---,---,---
7.1.1B Chemical Composition of Cast Carbon Steel for General and Structural Applications,JIS G 5111:1991,SCMn 2,---,---,0.25-0.35,1.00-1.60,0.30-0.60,0.040,0.040,---,---,---,---
7.1.1B Chemical Composition of Cast Carbon Steel for General and Structural Applications,JIS G 5111:1991,SCSiMn 2,---,---,0.25-0.35,0.90-1.20,0.50-0.80,0.040,0.040,---,---,---,---
7.1.1B Chemical Composition of Cast Carbon Steel for General and Structural Applications,AFNOR NF A 32-054:1994,GE370,---,---,0.45,1.20,0.60,0.035,0.030,---,---,---,---
7.1.1B Chemical Composition of Cast Carbon Steel for General and Structural Applications,JIS G 5111:1991,SCMn 5,---,---,0.40-0.50,1.00-1.60,0.30-0.60,0.040,0.040,---,---,---,---
7.1.1B Chemical Composition of Cast Carbon Steel for General and Structural Applications,JIS G 5111:1991,SCC 5,---,---,0.40-0.50,0.50-0.80,0.30-0.60,0.040,0.040,---,---,---,---
7.1.1B Chemical Composition of Cast Carbon Steel for General and Structural Applications,JIS G 5111:1991,SCMn 3,---,---,0.30-0.40,1.00-1.60,0.30-0.60,0.040,0.040,---,---,---,---
7.1.1B Chemical Composition of Cast Carbon Steel for General and Structural Applications,BS 3100:1991 AMD.1:1992,A6,---,---,0.25-0.33,1.2-1.6,0.60,0.050,0.050,---,---,---,---
7.1.1B Chemical Composition of Cast Carbon Steel for General and Structural Applications,ASTM A 148/A 148M-03,105-85,---,J31575,---,---,---,0.05,0.06,---,---,---,---
7.1.1B Chemical Composition of Cast Carbon Steel for General and Structural Applications,ASTM A 958-00,SC 1045 Class 105/85,---,---,0.43-0.50,0.50-0.90,0.30-0.60,0.040,0.040,---,---,---,---
7.1.1B Chemical Composition of Cast Carbon Steel for General and Structural Applications,JIS G 5111:1991,SCMn 5,---,---,0.40-0.50,1.00-1.60,0.30-0.60,0.040,0.040,---,---,---,---

File: extracted/cap7_7.1.2B_cast_carbon_steel_high_temp.csv
Section,Standard Designation JIS G 5151:1991 ASTM A 216/A 216M-93 (2003) EN 10213-2:1995 ISO 4991:1994,"Grade, Class, Type, Symbol or Name SCPH 1 WCA GP240GR GP240GH C23-45A C23-45AH C23-45B C23-45BH SCPH 2 GP280GH WCB WCC C26-52 C26-52H",Steel Number --- 1.0621 1.0619 1.0625,UNS Number --- J02502 J03002 J02503,C,Mn,Si,P,S,Cr,Ni,Mo,Others
7.1.2B Chemical Composition of Cast Carbon Steel for Pressure Purposes at High Temperatures,JIS G 5151:1991,SCPH 1,---,---,0.25,0.70,0.60,0.040,0.040,0.25,0.50,0.25,Cu+Ni+Cr+Mo 1.00
7.1.2B Chemical Composition of Cast Carbon Steel for Pressure Purposes at High Temperatures,ASTM A 216/A 216M-93 (2003),WCA,---,J02502,0.25,0.70,0.60,0.04,0.045,0.50,0.50,0.20,Cu 0.30; V 0.03; Cu+Ni+Cr+Mo+V 1.00
7.1.2B Chemical Composition of Cast Carbon Steel for Pressure Purposes at High Temperatures,EN 10213-2:1995,GP240GP,1.0621,---,0.18-0.25,1.20,0.60,0.030,0.020,---,---,---,---
7.1.2B Chemical Composition of Cast Carbon Steel for Pressure Purposes at High Temperatures,EN 10213-2:1995,GP240GH,1.0619,---,0.18-0.23,0.50-1.20,0.60,0.030,0.020,---,---,---,---
7.1.2B Chemical Composition of Cast Carbon Steel for Pressure Purposes at High Temperatures,ISO 4991:1995,C23-45A,---,---,0.025,1.20,0.60,0.035,0.035,---,---,---,---
7.1.2B Chemical Composition of Cast Carbon Steel for Pressure Purposes at High Temperatures,ISO 4991:1995,C23-45H,,,,,,,,,,,
7.1.2B Chemical Composition of Cast Carbon Steel for Pressure Purposes at High Temperatures,ISO 4991:1995,C23-45B,---,---,0.20,1.00-1.60,0.60,0.030,0.030,---,---,---,---
7.1.2B Chemical Composition of Cast Carbon Steel for Pressure Purposes at High Temperatures,ISO 4991:1995,C23-45BH,,,,,,,,,,,
7.1.2B Chemical Composition of Cast Carbon Steel for Pressure Purposes at High Temperatures,JIS G 5151:1991,SCPH 2,---,---,0.30,1.00,0.60,0.040,0.040,0.25,0.50,0.25,Cu+Ni+Cr+Mo 1.00
7.1.2B Chemical Composition of Cast Carbon Steel for Pressure Purposes at High Temperatures,EN 10213-2:1995,GP280GH,1.0625,---,0.18-0.25,0.80-1.20,0.60,0.030,0.020,---,---,---,---
7.1.2B Chemical Composition of Cast Carbon Steel for Pressure Purposes at High Temperatures,ASTM A 216/A 216M-93 (2003),WCB,---,J03002,0.30,1.00,0.60,0.04,0.045,0.50,0.50,0.20,Cu 0.30; V 0.03; Cu+Ni+Cr+Mo+V 1.00
7.1.2B Chemical Composition of Cast Carbon Steel for Pressure Purposes at High Temperatures,ASTM A 216/A 216M-93 (2003),WCC,---,J02503,0.25,1.20,0.60,0.04,0.045,0.50,0.50,0.20,Cu 0.30; V 0.03; Cu+Ni+Cr+Mo+V 1.00
7.1.2B Chemical Composition of Cast Carbon Steel for Pressure Purposes at High Temperatures,ISO 4991:1995,C26-52,---,---,0.25,1.20,0.60,0.030,0.030,---,---,---,---
7.1.2B Chemical Composition of Cast Carbon Steel for Pressure Purposes at High Temperatures,ISO 4991:1995,C26-52H,,,,,,,,,,,

File: extracted/cap7_7.1.3B_cast_carbon_steel_low_temp.csv
Section,Standard Designation ASTM A 352/A 352M-03 ASTM A 757/A 757M-00 JIS G 5152:1991 ISO 4991:1994 EN 10213-3:1995,"Grade, Class, Type, Symbol or Name LCA A1Q SCPL 1 C23-45BL G17Mn5 LCB G20Mn5 A2Q LCC C26-52L",Steel Number --- 1.1131 1.6220,UNS Number J02504 J03002 --- J03003 J02503 J02505,C,Mn,Si,P,S,Cr,Ni,Mo,Others
7.1.3B Chemical Composition of Cast Carbon Steel for Pressure Purposes at Low Temperatures,ASTM A 352/A 352M-03,LCA,---,J02504,0.25,0.70,0.60,0.04,0.045,0.50,0.50,0.20,Cu 0.30; V 0.03; P+S+Ni+Cr+Mo+Cu+V 1.00
7.1.3B Chemical Composition of Cast Carbon Steel for Pressure Purposes at Low Temperatures,ASTM A 757/A 757M-00,A1Q,---,J03002,0.30,1.00,0.60,0.025,0.025,0.40,0.50,0.25,Cu 0.50; V 0.03; Ni+Cr+Mo+Cu+V 1.00
7.1.3B Chemical Composition of Cast Carbon Steel for Pressure Purposes at Low Temperatures,JIS G 5152:1991,SCPL 1,---,---,0.30,1.00,0.60,0.040,0.040,0.25,0.50,---,Cu 0.50; Cu+Ni+Cr 1.00
7.1.3B Chemical Composition of Cast Carbon Steel for Pressure Purposes at Low Temperatures,ISO 4991:1994,C23-45BL,---,---,0.20,1.00-1.60,0.60,0.030,0.030,---,---,---,---
7.1.3B Chemical Composition of Cast Carbon Steel for Pressure Purposes at Low Temperatures,EN 10213-3:1995,G17Mn5,1.1131,---,0.15-0.20,1.00-1.60,0.60,0.020,0.020,---,---,---,---
7.1.3B Chemical Composition of Cast Carbon Steel for Pressure Purposes at Low Temperatures,ASTM A 352/A 352M-03,LCB,---,J03003,0.30,1.00,0.60,0.04,0.045,0.50,0.50,0.20,Cu 0.30; V 0.03; P+S+Ni+Cr+Mo+Cu+V 1.00
7.1.3B Chemical Composition of Cast Carbon Steel for Pressure Purposes at Low Temperatures,EN 10213-3:1995,G20Mn5,1.6220,---,0.17-0.23,1.00-1.60,0.60,0.020,0.020,---,0.80,---,---
7.1.3B Chemical Composition of Cast Carbon Steel for Pressure Purposes at Low Temperatures,ASTM A 757/A 757M-00,A2Q,---,J02503,0.25,1.20,0.60,0.025,0.025,0.40,0.50,0.25,Cu 0.50; V 0.03; Ni+Cr+Mo+Cu+V 1.00
7.1.3B Chemical Composition of Cast Carbon Steel for Pressure Purposes at Low Temperatures,ASTM A 352/A 352M-03,LCC,---,J02505,0.25,1.20,0.60,0.04,0.045,0.50,0.50,0.20,V 0.03; Ni+Cr+Mo+Cu+V 1.00
7.1.3B Chemical Composition of Cast Carbon Steel for Pressure Purposes at Low Temperatures,ISO 4991:1994,C26-52L,---,---,0.25,1.20,0.60,0.030,0.030,---,---,---,---

File: extracted/cap7_7.2A_cast_manganese_steels.csv
Section,Standard Designation,"Grade, Class, Type, Symbol or Name",Steel Number,UNS Number,C,Mn,Si,P,S,Cr,Ni,Mo,Others
7.2A Chemical Composition of Cast Manganese Steels,JIS G 5131:1991,SCMnH 1,---,---,0.90-1.30,11.00-14.00,---,0.100,0.050,---,---,---,---
7.2A Chemical Composition of Cast Manganese Steels,JIS G 5131:1991,SCMnH 2,---,---,0.90-1.20,11.00-14.00,0.80,0.070,0.040,---,---,---,---
7.2A Chemical Composition of Cast Manganese Steels,JIS G 5131:1991,SCMnH 3,---,---,0.90-1.20,11.00-14.00,0.30-0.80,0.050,0.035,---,---,---,---
7.2A Chemical Composition of Cast Manganese Steels,ASTM A 128/A 128M-93 (2003),A,---,J91109,1.05-1.35,11.0,1.00,0.07,---,---,---,---,---
7.2A Chemical Composition of Cast Manganese Steels,ASTM A 128/A 128M-93 (2003),B-1,---,J91119,0.9-1.05,11.5-14.0,1.00,0.07,---,---,---,---,---
7.2A Chemical Composition of Cast Manganese Steels,ASTM A 128/A 128M-93 (2003),B-2,---,J91129,1.05-1.2,11.5-14.0,1.00,0.07,---,---,---,---,---
7.2A Chemical Composition of Cast Manganese Steels,ASTM A 128/A 128M-93 (2003),B-3,---,J91139,1.12-1.28,11.5-14.0,1.00,0.07,---,---,---,---,---
7.2A Chemical Composition of Cast Manganese Steels,ASTM A 128/A 128M-93 (2003),B-4,---,J91149,1.2-1.35,11.5-14.0,1.00,0.07,---,---,---,---,---
7.2A Chemical Composition of Cast Manganese Steels,BS 3100:1991 AMD.1:1992,BW10,---,---,1.00-1.35,11.0,1.0,0.050,0.050,---,---,---,---
7.2A Chemical Composition of Cast Manganese Steels,AFNOR NF A 32-058:1984,Z120M12-M,---,---,1.1-1.4,11-14,1,0.08,0.030,---,---,---,---
7.2A Chemical Composition of Cast Manganese Steels,ISO 13521:1999,GX100Mn13,---,---,0.90-1.05,11-14,0.3-0.9,0.060,0.045,---,---,---,---
7.2A Chemical Composition of Cast Manganese Steels,ISO 13521:1999,GX120Mn13,---,---,1.05-1.35,11-14,0.3-0.9,0.060,0.045,---,---,---,---
7.2A Chemical Composition of Cast Manganese Steels,JIS G 5131:1991,SCMnH 11,---,---,0.90-1.30,11.00-14.00,0.80,0.070,0.040,1.50-2.50,---,---,---
7.2A Chemical Composition of Cast Manganese Steels,ASTM A 128/A 128M-93 (2003),C,---,J91309,1.05-1.35,11.5-14.0,1.00,0.07,---,1.5-2.5,---,---,---
7.2A Chemical Composition of Cast Manganese Steels,AFNOR NF A 32-058:1984,Z120MC12-M,---,---,1.1-1.4,11-14,1,0.08,0.030,1-2.5,---,---,---
7.2A Chemical Composition of Cast Manganese Steels,ISO 13521:1999,GX120MnCr13-2,---,---,1.05-1.35,11-14,0.3-0.9,0.060,0.045,1.5-2.5,---,---,---
7.2A Chemical Composition of Cast Manganese Steels,ASTM A 128/A 128M-93 (2003),D,---,J91459,0.7-1.3,11.5-14.0,1.00,0.07,---,---,3.0-4.0,---,---
7.2A Chemical Composition of Cast Manganese Steels,AFNOR NF A 32-058:1984,Z100MN13 4-M,---,---,0.7-1.3,12-15,1,0.08,0.030,---,2-5,---,---
7.2A Chemical Composition of Cast Manganese Steels,ISO 13521:1999,GX120MnNi13-3,---,---,1.05-1.35,11-14,0.3-0.9,0.060,0.045,---,3-4,---,---
7.2A Chemical Composition of Cast Manganese Steels,ASTM A 128/A 128M-93 (2003),E-1,---,J91249,0.7-1.3,11.5-14.0,1.00,0.07,---,---,---,0.9-1.2,---
7.2A Chemical Composition of Cast Manganese Steels,AFNOR NF A 32-058:1984,Z110MD12 1-M,---,---,0.8-1.3,11-14,1,0.08,0.030,---,---,0.8-1.2,---
7.2A Chemical Composition of Cast Manganese Steels,ISO 13521:1999,GX110MnMo13-1,---,---,0.75-1.35,11-14,0.3-0.9,0.060,0.045,---,---,0.9-1.2,---
7.2A Chemical Composition of Cast Manganese Steels,ASTM A 128/A 128M-93 (2003),E-2,---,J91339,1.05-1.45,11.5-14.0,1.00,0.07,---,---,---,1.8-2.1,---
7.2A Chemical Composition of Cast Manganese Steels,ISO 13521:1999,GX90MnMo14,---,---,0.70-1.00,13-15,0.3-0.6,0.070,0.045,---,---,1.0-1.8,---
7.2A Chemical Composition of Cast Manganese Steels,ASTM A 128/A 128M-93 (2003),F,---,J91340,1.05-1.35,6.0-8.0,1.00,0.07,---,---,---,0.9-1.2,---
7.2A Chemical Composition of Cast Manganese Steels,AFNOR NF A 32-058:1984,Z100MD8 1-M,---,---,0.8-1.2,5-7,1,0.08,0.030,---,---,0.8-1.2,---
7.2A Chemical Composition of Cast Manganese Steels,ISO 13521:1999,GX120MnMo7-1,---,---,1.05-1.35,6-8,0.3-0.9,0.060,0.045,---,---,0.9-1.2,---
7.2A Chemical Composition of Cast Manganese Steels,AFNOR NF A 32-058:1984,Z120MC17 2-M,---,---,1.1-1.4,16-18,1,0.08,0.030,1.8-2.3,---,---,---
7.2A Chemical Composition of Cast Manganese Steels,ISO 13521:1999,GX120MnCr7-2,---,---,1.05-1.35,16-19,0.3-0.9,0.060,0.045,1.5-2.5,---,---,---

File: extracted/cap7_7.3.1A_cast_alloy_steels_general.csv
Section,Standard Designation,"Grade, Class, Type, Symbol or Name",Steel Number,UNS Number,C,Mn,Si,P,S,Cr,Ni,Mo,Others
7.3.1A Chemical Composition of Cast Alloy Steels for General and Structural Purposes,AFNOR NF A 32-053:1992,20 D5-M,---,---,0.23,1.20,0.60,0.025,0.020,---,---,0.45-0.65,---
7.3.1A Chemical Composition of Cast Alloy Steels for General and Structural Purposes,BS 3100:1991 AMD.1:1992,B1,---,---,0.20,0.40-1.00,0.20-0.60,0.040,0.040,0.30,0.40,0.45-0.65,Cu 0.30; Cr+Ni+Cu+V 0.80
7.3.1A Chemical Composition of Cast Alloy Steels for General and Structural Purposes,AFNOR NF A 32-054:1994,G25CrMo4,---,---,0.22-0.28,1.00,0.60,0.030,0.020,0.80-1.20,---,0.15-0.35,---
7.3.1A Chemical Composition of Cast Alloy Steels for General and Structural Purposes,JIS G 5111:1991,SCCrM 1,---,---,0.20-0.30,0.50-0.80,0.30-0.60,0.040,0.040,0.80-1.20,---,0.15-0.35,---
7.3.1A Chemical Composition of Cast Alloy Steels for General and Structural Purposes,DIN 17205:1992,GS-25 CrMo 4,1.7218,---,0.22-0.29,0.50-0.80,0.60,0.020,0.015,0.80-1.20,---,0.20-0.30,---
7.3.1A Chemical Composition of Cast Alloy Steels for General and Structural Purposes,ASTM A 958-00,SC 4130,---,---,0.28-0.33,0.40-0.80,0.30-0.60,0.035,0.040,0.80-1.10,---,0.15-0.25,---
7.3.1A Chemical Composition of Cast Alloy Steels for General and Structural Purposes,DIN 17205:1992,GS-34 CrMo 4,1.7220,---,0.30-0.37,0.50-0.80,0.60,0.020,0.015,0.80-1.20,---,0.20-0.30,---
7.3.1A Chemical Composition of Cast Alloy Steels for General and Structural Purposes,JIS G 5111:1991,SCCrM 3,---,---,0.30-0.40,0.50-0.80,0.30-0.60,0.040,0.040,0.80-1.20,---,0.15-0.35,---
7.3.1A Chemical Composition of Cast Alloy Steels for General and Structural Purposes,AFNOR NF A 32-054:1994,G35CrMo4,---,---,0.30-0.38,1.00,0.60,0.030,0.020,0.80-1.20,---,0.15-0.35,---
7.3.1A Chemical Composition of Cast Alloy Steels for General and Structural Purposes,ASTM A 958-00,SC 4140,---,---,0.38-0.43,0.70-1.10,0.30-0.60,0.035,0.040,0.80-1.10,---,0.15-0.25,---
7.3.1A Chemical Composition of Cast Alloy Steels for General and Structural Purposes,DIN 17205:1992,GS-42 CrMo 4,1.7225,---,0.38-0.45,0.60-1.00,0.60,0.020,0.015,0.80-1.20,---,0.20-0.30,---
7.3.1A Chemical Composition of Cast Alloy Steels for General and Structural Purposes,AFNOR NF A 32-054:1994,G42CrMo4,---,---,0.39-0.45,1.00,0.60,0.030,0.020,0.80-1.20,---,0.15-0.35,---
7.3.1A Chemical Composition of Cast Alloy Steels for General and Structural Purposes,ASTM A 958-00,SC 4330,---,---,0.28-0.33,0.60-0.90,0.30-0.60,0.035,0.040,0.70-0.90,1.65-2.00,0.20-0.30,---
7.3.1A Chemical Composition of Cast Alloy Steels for General and Structural Purposes,JIS G 5111:1991,SCNCrM 2,---,---,0.25-0.35,0.90-1.50,0.30-0.60,0.040,0.040,0.30-0.90,1.60-2.00,0.15-0.35,---
7.3.1A Chemical Composition of Cast Alloy Steels for General and Structural Purposes,DIN 17205:1992,GS-33 CrNiMo 7 4 4,1.6740,---,0.30-0.36,0.50-0.80,0.60,0.015,0.007,0.90-1.20,1.50-1.80,0.35-0.50,---
7.3.1A Chemical Composition of Cast Alloy Steels for General and Structural Purposes,AFNOR NF A 32-054:1994,G30NiCrMo8,---,---,0.33,1.00,0.60,0.030,0.020,0.80-1.20,1.70-2.30,0.30-0.60,---
