Repository: FlaviodeMorais/PMI

File: extracted/cap7_7.3.2A_cast_alloy_steels_high_temp.csv
Section,Standard Designation,"Grade, Class, Type, Symbol or Name",Steel Number,UNS Number,C,Mn,Si,P,S,Cr,Ni,Mo,Others
7.3.2A Chemical Composition of Cast Alloy Steels for Pressure Purposes at High Temperatures,EN 10213-2:1995,G20Mo5,1.5419,---,0.15-0.23,0.50-1.00,0.60,0.025,0.020,---,0.40-0.60,---,---
7.3.2A Chemical Composition of Cast Alloy Steels for Pressure Purposes at High Temperatures,JIS G 5151:1991,SCPH 11,---,---,0.25,0.50-0.80,0.60,0.040,0.040,0.35,0.45-0.65,0.50,W 0.1; Cu+Ni+Cr+W 1.00
7.3.2A Chemical Composition of Cast Alloy Steels for Pressure Purposes at High Temperatures,ISO 4991:1994,C28H,---,---,0.15-0.23,0.50-1.00,0.30-0.60,0.035,0.030,0.30,0.40-0.60,---,---
7.3.2A Chemical Composition of Cast Alloy Steels for Pressure Purposes at High Temperatures,ASTM A 217/A 217M-02,WC1,---,J12524,0.25,0.50-0.80,0.60,0.04,0.045,---,0.45-0.65,---,Cu 0.50; Ni 0.50; Cr 0.35; W 0.10; Cu+Ni+Cr+W 1.00
7.3.2A Chemical Composition of Cast Alloy Steels for Pressure Purposes at High Temperatures,JIS G 5151:1991,SCPH 21,---,---,0.20,0.50-0.80,0.60,0.040,0.040,1.00-1.50,0.50,0.45-0.65,W 0.10; Cu+Ni+W 1.00
7.3.2A Chemical Composition of Cast Alloy Steels for Pressure Purposes at High Temperatures,ASTM A 217/A 217M-02,WC6,---,J12072,0.05-0.20,0.50-0.80,0.60,0.04,0.045,1.00-1.50,---,0.45-0.65,Cu 0.50; Ni 0.50; W 0.10; Cu+Ni+W 1.00
7.3.2A Chemical Composition of Cast Alloy Steels for Pressure Purposes at High Temperatures,ISO 4991:1994,C32H,---,---,0.10-0.20,0.50-0.80,0.30-0.60,0.035,0.035,1.00-1.50,---,0.45-0.65,---
7.3.2A Chemical Composition of Cast Alloy Steels for Pressure Purposes at High Temperatures,EN 10213-2:1995,G17CrMo5-5,1.7357,---,0.15-0.20,0.50-1.00,0.60,0.020,0.020,1.00-1.50,---,0.45-0.65,---
7.3.2A Chemical Composition of Cast Alloy Steels for Pressure Purposes at High Temperatures,JIS G 5151:1991,SCPH 23,---,---,0.20,0.50-0.80,0.60,0.040,0.040,1.00-1.50,0.50,0.90-1.20,V 0.15-0.25; Cu 0.50; W 0.10; Cu+Ni+W 1.00
7.3.2A Chemical Composition of Cast Alloy Steels for Pressure Purposes at High Temperatures,ASTM A 389/A 389M-03,C24,---,J12092,0.20,0.30-0.80,0.60,0.04,0.045,0.80-1.25,---,0.90-1.20,V 0.15-0.25
7.3.2A Chemical Composition of Cast Alloy Steels for Pressure Purposes at High Temperatures,ISO 4991:1994,C35BH,---,---,0.13-0.20,0.50-0.80,0.30-0.60,0.035,0.035,1.20-1.60,---,0.90-1.20,V 0.15-0.35
7.3.2A Chemical Composition of Cast Alloy Steels for Pressure Purposes at High Temperatures,EN 10213-2:1995,G17CrMoV5-10,1.7706,---,0.15-0.20,0.50-0.90,0.60,0.020,0.015,1.20-1.50,---,0.90-1.10,V 0.20-0.30; Sn 0.025
7.3.2A Chemical Composition of Cast Alloy Steels for Pressure Purposes at High Temperatures,JIS G 5151:1991,SCPH 32,---,---,0.20,0.50-0.80,0.60,0.040,0.040,2.00-2.75,0.50,0.90-1.20,Cu 0.50; W 0.10; Cu+Ni+W 1.00
7.3.2A Chemical Composition of Cast Alloy Steels for Pressure Purposes at High Temperatures,ASTM A 217/A 217M-02,WC9,---,J21890,0.05-0.18,0.40-0.70,0.60,0.04,0.045,2.00-2.75,---,0.90-1.20,Cu 0.50; Ni 0.50; W 0.10; Cu+Ni+W 1.00
7.3.2A Chemical Composition of Cast Alloy Steels for Pressure Purposes at High Temperatures,ISO 4991:1994,C34AH,---,---,0.08-0.15,0.50-0.80,0.30-0.60,0.035,0.035,2.00-.250,---,0.90-1.20,---
7.3.2A Chemical Composition of Cast Alloy Steels for Pressure Purposes at High Temperatures,ASTM A 487/A 487M-93 (2003),"Grade 8, Class A, B, C",---,J22091,0.05-0.20,0.50-0.90,0.80,0.04,0.045,2.00-2.75,---,0.90-1.10,Cu 0.50; W 0.10; V 0.03; Cu+W+V 0.60
7.3.2A Chemical Composition of Cast Alloy Steels for Pressure Purposes at High Temperatures,EN 10213-2:1995,G17CrMo9-10,1.7379,---,0.13-0.20,0.50-0.90,0.60,0.020,0.020,2.00-2.50,---,0.90-1.20,---
7.3.2A Chemical Composition of Cast Alloy Steels for Pressure Purposes at High Temperatures,ISO 4991:1994,C34BH,---,---,0.13-0.20,0.50-0.80,0.30-0.60,0.035,0.035,2.00-.250,---,0.90-1.20,---
7.3.2A Chemical Composition of Cast Alloy Steels for Pressure Purposes at High Temperatures,JIS G 5151:1991,SCPH 61,---,---,0.20,0.50-0.80,0.75,0.040,0.040,4.00-6.50,0.50,0.45-0.65,Cu 0.50; W 0.10; Cu+Ni+W 1.00
7.3.2A Chemical Composition of Cast Alloy Steels for Pressure Purposes at High Temperatures,ASTM A 217/A 217M-02,C5,---,J42045,0.20,0.40-0.70,0.75,0.04,0.045,4.00-6.50,---,0.45-0.65,Cu 0.50; Ni 0.50; W 0.10; Cu+Ni+W 1.00
7.3.2A Chemical Composition of Cast Alloy Steels for Pressure Purposes at High Temperatures,EN 10213-2:1995,GX15CrMo5,1.7365,---,0.12-0.19,0.50-0.80,0.80,0.025,0.025,4.00-6.00,---,0.45-0.65,---
7.3.2A Chemical Composition of Cast Alloy Steels for Pressure Purposes at High Temperatures,ISO 4991:1994,C37H,---,---,0.12-0.19,0.50-0.80,0.80,0.035,0.035,4.00-6.00,---,0.45-0.65,---
7.3.2A Chemical Composition of Cast Alloy Steels for Pressure Purposes at High Temperatures,EN 10295:2002,Gx30CrSi7,1.4710,---,0.20-0.35,0.50-1.00,1.00-2.50,0.035,0.030,6.00-8.00,0.50,0.15,---
7.3.2A Chemical Composition of Cast Alloy Steels for Pressure Purposes at High Temperatures,ISO 11973:1999,GX30CrSi7,---,---,0.20-0.35,0.5-1.0,1.0-2.5,0.04,0.04,6-8,0.5,0.5,---
7.3.2A Chemical Composition of Cast Alloy Steels for Pressure Purposes at High Temperatures,ASTM A 217/A 217M-02,C12,---,J82090,0.20,0.35-0.65,1.00,0.04,0.045,8.00-10.00,---,0.90-1.20,Cu 0.50; Ni 0.50; W 0.10; Cu+Ni+W 1.00
7.3.2A Chemical Composition of Cast Alloy Steels for Pressure Purposes at High Temperatures,ISO 4991:1994,C38H,---,---,0.10-0.17,0.50-0.80,0.80,0.035,0.035,8.00-10.00,---,1.00-1.30,---

File: extracted/cap7_7.3.3A_cast_alloy_steels_low_temp.csv
Section,Standard Designation,"Grade, Class, Type, Symbol or Name",Steel Number,UNS Number,C,Mn,Si,P,S,Cr,Ni,Mo,Others
7.3.3A Chemical Composition of Cast Alloy Steels for Pressure Purposes at Low Temperatures,EN 10213-3:1995,G18Mo5,1.5422,---,0.15-0.20,0.80-1.20,0.60,0.020,0.020,---,---,0.45-0.65,---
7.3.3A Chemical Composition of Cast Alloy Steels for Pressure Purposes at Low Temperatures,JIS G 5152:1991,SCPL 11,---,---,0.25,0.50-0.80,0.60,0.040,0.040,0.35,---,0.45-0.65,Cu 0.50
7.3.3A Chemical Composition of Cast Alloy Steels for Pressure Purposes at Low Temperatures,ASTM A 352/A 352M-03,LC1,---,J12522,0.25,0.50-0.80,0.60,0.04,0.045,---,---,0.45-0.65,---
7.3.3A Chemical Composition of Cast Alloy Steels for Pressure Purposes at Low Temperatures,JIS G 5152:1991,SCPL 21,---,---,0.25,0.50-0.80,0.60,0.040,0.040,0.35,2.00-3.00,---,Cu 0.50
7.3.3A Chemical Composition of Cast Alloy Steels for Pressure Purposes at Low Temperatures,EN 10213-3:1995,G9Ni10,1.5636,---,0.06-0.12,0.50-0.80,0.60,0.020,0.015,---,2.00-3.00,---,---
7.3.3A Chemical Composition of Cast Alloy Steels for Pressure Purposes at Low Temperatures,ASTM A 757/A 757M-00,"B2N, B2Q",---,J22501,0.25,0.50-0.80,0.60,0.025,0.025,0.40,2.0-3.0,0.25,Cu 0.50; V 0.03; P+S+Cu+V+Cr+Mo 1.00
7.3.3A Chemical Composition of Cast Alloy Steels for Pressure Purposes at Low Temperatures,ASTM A 352/A 352M-03,LC2,---,J22500,0.25,0.50-0.80,0.60,0.04,0.045,---,2.00-3.00,---,---
7.3.3A Chemical Composition of Cast Alloy Steels for Pressure Purposes at Low Temperatures,ISO 4991:1994,C43L,---,---,0.14,0.50-0.80,0.30-0.60,0.030,0.030,---,3.00-4.00,---,---
7.3.3A Chemical Composition of Cast Alloy Steels for Pressure Purposes at Low Temperatures,JIS G 5152:1991,SCPL 31,---,---,0.15,0.50-0.80,0.60,0.040,0.040,0.35,3.00-4.00,---,Cu 0.50
7.3.3A Chemical Composition of Cast Alloy Steels for Pressure Purposes at Low Temperatures,ASTM A 757/A 757M-00,"B3N, B3Q",---,J31500,0.15,0.50-0.80,0.60,0.025,0.025,0.40,3.0-4.0,0.25,Cu 0.50; V 0.03; P+S+Cu+V+Cr+Mo 1.00
7.3.3A Chemical Composition of Cast Alloy Steels for Pressure Purposes at Low Temperatures,ASTM A 352/A 352M-03,LC3,---,J31550,0.15,0.50-0.80,0.60,0.04,0.045,---,3.00-4.00,---,---
7.3.3A Chemical Composition of Cast Alloy Steels for Pressure Purposes at Low Temperatures,EN 10213-3:1995,G9Ni14,1.5638,---,0.06-0.12,0.50-0.80,0.60,0.020,0.015,---,3.00-4.00,---,---
7.3.3A Chemical Composition of Cast Alloy Steels for Pressure Purposes at Low Temperatures,ISO 4991:1994,C43E2aL,---,---,0.22,0.40-0.80,0.30-0.60,0.030,0.030,1.35-2.00,2.50-3.50,0.35-0.60,---
7.3.3A Chemical Composition of Cast Alloy Steels for Pressure Purposes at Low Temperatures,ASTM A 352/A 352M-03,LC2-1,---,J42215,0.22,0.55-0.75,0.50,0.04,0.045,1.351.85,2.50-3.50,0.30-0.60,---
7.3.3A Chemical Composition of Cast Alloy Steels for Pressure Purposes at Low Temperatures,EN 10213-3:1995,G17NiCrMo13-6,1.6781,---,0.15-0.19,0.55-0.80,0.50,0.015,0.015,1.30-1.80,3.00-3.50,0.45-0.60,---
7.3.3A Chemical Composition of Cast Alloy Steels for Pressure Purposes at Low Temperatures,ASTM A 757/A 757M-00,"E2N1, E2Q1, E2N2, E2Q2, E2N3, E2Q3",---,---,0.20,0.40-0.70,0.60,0.020,0.020,1.50-2.00,2.75-3.90,0.40-0.60,Cu 0.50; V 0.03; W 0.10; P+S+V+Cu+W 0.70
7.3.3A Chemical Composition of Cast Alloy Steels for Pressure Purposes at Low Temperatures,ISO 4991:1994,C43E2bL,---,---,0.22,0.40-0.80,0.30-0.60,0.030,0.030,1.50-2.00,2.75-3.90,0.35-0.60,---

File: extracted/cap7_7.4.1.1A_cast_martensitic_ferritic_ss_general.csv
Section,Standard Designation,"Grade, Class, Type, Symbol or Name",Steel Number,UNS Number,C,Mn,Si,P,S,Cr,Ni,Mo,Others
7.4.1.1A Chemical Composition of Martensitic and Ferritic Stainless Steels for General and Corrosion Resistant Applications,JIS G 5121:2003,SCS 1,---,---,0.15,1.00,1.50,0.040,0.040,11.50-14.00,1.00,0.50,---
7.4.1.1A Chemical Composition of Martensitic and Ferritic Stainless Steels for General and Corrosion Resistant Applications,BS 3100:1991 AMD.1:1992,410C21,---,---,0.15,1.0,1.0,0.040,0.040,11.5-13.5,1.0,---,Cu 0.30
7.4.1.1A Chemical Composition of Martensitic and Ferritic Stainless Steels for General and Corrosion Resistant Applications,ASTM A 743/A 743M-03,CA15,---,J91150,0.15,1.00,1.50,0.04,0.04,11.5-14.0,1.00,0.50,---
7.4.1.1A Chemical Composition of Martensitic and Ferritic Stainless Steels for General and Corrosion Resistant Applications,BS 3100:1991 AMD.1:1992,420C28,---,---,0.20,1.0,1.0,0.040,0.040,11.5-13.5,1.0,---,Cu 0.30
7.4.1.1A Chemical Composition of Martensitic and Ferritic Stainless Steels for General and Corrosion Resistant Applications,EN 10283:1998,GX12Cr12,1.4011,---,0.15,1.00,1.00,0.035,0.025,11.50-13.50,1.0,0.50,---
7.4.1.1A Chemical Composition of Martensitic and Ferritic Stainless Steels for General and Corrosion Resistant Applications,ISO 11972:1998,GX 12 Cr 12,---,---,0.15,0.8,0.8,0.035,0.025,11.5-13.5,1.0,0.5,---
7.4.1.1A Chemical Composition of Martensitic and Ferritic Stainless Steels for General and Corrosion Resistant Applications,BS 3100:1991 AMD.1:1992,420C29,---,---,0.20,1.0,1.0,0.040,0.040,11.5-13.5,1.0,---,Cu 0.30
7.4.1.1A Chemical Composition of Martensitic and Ferritic Stainless Steels for General and Corrosion Resistant Applications,JIS G 5121:2003,SCS 3,---,---,0.15,1.00,1.00,0.040,0.040,11.50-14.00,0.50-1.50,0.15-1.00,---
7.4.1.1A Chemical Composition of Martensitic and Ferritic Stainless Steels for General and Corrosion Resistant Applications,EN 10283:1998,GX7CrNiMo12-1,1.4008,---,0.10,1.00,1.00,0.035,0.025,12.00-13.50,1.00-2.00,0.20-0.50,---
7.4.1.1A Chemical Composition of Martensitic and Ferritic Stainless Steels for General and Corrosion Resistant Applications,ISO 11972:1998,GX 8 CrNiMo 12 1,---,---,0.10,0.8,0.8,0.035,0.025,11.5-13.0,0.8-1.8,0.2-0.5,---
7.4.1.1A Chemical Composition of Martensitic and Ferritic Stainless Steels for General and Corrosion Resistant Applications,ASTM A 743/A 743M-03,CA15M,---,J91151,0.15,1.00,0.65,0.040,0.040,11.5-14.0,1.00,0.15-1.0,---
7.4.1.1A Chemical Composition of Martensitic and Ferritic Stainless Steels for General and Corrosion Resistant Applications,JIS G 5121:2003,SCS 2,---,---,0.16-0.24,1.00,1.50,0.040,0.040,11.50-14.00,1.00,0.50,---
7.4.1.1A Chemical Composition of Martensitic and Ferritic Stainless Steels for General and Corrosion Resistant Applications,JIS G 5121:2003,SCS 2A,---,---,0.25-0.40,1.00,1.50,0.040,0.040,11.50-14.00,1.00,0.50,---
7.4.1.1A Chemical Composition of Martensitic and Ferritic Stainless Steels for General and Corrosion Resistant Applications,ASTM A 743/A 743M-03,CA40,---,J91153,0.20-0.40,1.00,1.50,0.04,0.04,11.5-14.0,1.0,0.5,---
7.4.1.1A Chemical Composition of Martensitic and Ferritic Stainless Steels for General and Corrosion Resistant Applications,AFNOR NF A 32-053:1992,Z 3CN13.4-M,---,---,0.05,1.00,1.00,0.035,0.015,12.0-13.5,3.5-5.0,0.70,---
7.4.1.1A Chemical Composition of Martensitic and Ferritic Stainless Steels for General and Corrosion Resistant Applications,AFNOR NF A 32-054:1994,GX4CrNi13-4,---,---,0.06,1.00,0.80,0.035,0.020,12.00-13.50,3.50-4.50,---,---
7.4.1.1A Chemical Composition of Martensitic and Ferritic Stainless Steels for General and Corrosion Resistant Applications,EN 10283:1998,GX4CrNi13-4,1.4317,---,0.06,1.00,1.00,0.035,0.025,12.00-13.50,3.50-5.00,0.70,---
7.4.1.1A Chemical Composition of Martensitic and Ferritic Stainless Steels for General and Corrosion Resistant Applications,JIS G 5121:2003,SCS 5,---,---,0.06,1.00,1.00,0.040,0.040,11.50-14.00,3.50-4.50,---,---
7.4.1.1A Chemical Composition of Martensitic and Ferritic Stainless Steels for General and Corrosion Resistant Applications,ISO 11972:1998,GX 4CrNi 12 4,---,---,0.06,1.5,1.0,0.035,0.025,11.5-13.0,3.5-5.0,1.0,---
7.4.1.1A Chemical Composition of Martensitic and Ferritic Stainless Steels for General and Corrosion Resistant Applications,BS 3100:1991 AMD.1:1992,425C11,---,---,0.10,1.0,1.0,0.040,0.030,11.5-13.5,3.4-4.2,0.60,---
7.4.1.1A Chemical Composition of Martensitic and Ferritic Stainless Steels for General and Corrosion Resistant Applications,JIS G 5121:2003,SCS 6,---,---,0.06,1.00,1.00,0.040,0.030,11.50-14.00,3.50-4.50,0.40-1.00,---
7.4.1.1A Chemical Composition of Martensitic and Ferritic Stainless Steels for General and Corrosion Resistant Applications,BS 3100:1991 AMD.1:1992,425C12,---,---,0.06,1.0,1.0,0.040,0.030,11.5-14.0,3.5-4.5,0.40-1.0,---
7.4.1.1A Chemical Composition of Martensitic and Ferritic Stainless Steels for General and Corrosion Resistant Applications,ASTM A 743/A 743M-03,CA6NM,---,J91540,0.06,1.00,1.00,0.04,0.03,11.5-14.0,3.5-4.5,0.4-1.0,---
7.4.1.1A Chemical Composition of Martensitic and Ferritic Stainless Steels for General and Corrosion Resistant Applications,EN 10283:1998,GX4CrNiMo16-5-1,1.4405,---,0.06,1.00,0.80,0.035,0.025,15.00-17.00,4.00-6.00,0.70-1.50,---
7.4.1.1A Chemical Composition of Martensitic and Ferritic Stainless Steels for General and Corrosion Resistant Applications,ISO 11972:1998,GX 4 CrNiMo 16 5 1,---,---,0.06,0.8,0.8,0.035,0.025,15.0-17.0,4.0-6.0,0.7-1.5,---
7.4.1.1A Chemical Composition of Martensitic and Ferritic Stainless Steels for General and Corrosion Resistant Applications,AFNOR NF A 32-054:1994,GX4CrNi16-4,---,---,0.06,1.00,0.80,0.020,0.035,15.50-17.00,4.00-5.50,---,---

File: extracted/cap7_7.4.1.2A_cast_austenitic_ss_general.csv
Section,Standard Designation,"Grade, Class, Type, Symbol or Name",Steel Number,UNS Number,C,Mn,Si,P,S,Cr,Ni,Mo,Others
7.4.1.2A Chemical Composition of Austenitic Stainless Steels for General and Corrosion Resistant Applications,JIS G 5121:2003,SCS 12,---,---,0.20,2.00,2.00,0.040,0.040,18.00-21.00,8.00-11.00,---,---
7.4.1.2A Chemical Composition of Austenitic Stainless Steels for General and Corrosion Resistant Applications,ASTM A 743/A 743M-03,CF20,---,J92602,0.20,1.50,2.00,0.04,0.04,18.0-21.0,8.0-11.0,---,---
7.4.1.2A Chemical Composition of Austenitic Stainless Steels for General and Corrosion Resistant Applications,AFNOR NF A 32-053:1992,Z 5CN19.10-M,---,---,0.07,2.00,2.00,0.035,0.025,18.0-21.0,8.0-12.0,0.50,---
7.4.1.2A Chemical Composition of Austenitic Stainless Steels for General and Corrosion Resistant Applications,EN 10283:1998,GX5CrNi19-10,1.4308,---,0.07,1.50,1.50,0.040,0.030,18.00-20.00,8.00-11.00,---,---
7.4.1.2A Chemical Composition of Austenitic Stainless Steels for General and Corrosion Resistant Applications,ISO 11972:1998,GX 5 CrNi 19 9,---,---,0.07,1.5,1.5,0.040,0.030,18.0-21.0,8.0-11.0,---,---
7.4.1.2A Chemical Composition of Austenitic Stainless Steels for General and Corrosion Resistant Applications,JIS G 5121:2003,SCS 13,---,---,0.08,2.00,2.00,0.040,0.040,18.00-21.00,8.00-11.00,---,---
7.4.1.2A Chemical Composition of Austenitic Stainless Steels for General and Corrosion Resistant Applications,JIS G 5121:2003,SCS 13A,---,---,0.08,1.50,2.00,0.040,0.040,18.00-21.00,8.00-11.00,---,---
7.4.1.2A Chemical Composition of Austenitic Stainless Steels for General and Corrosion Resistant Applications,BS 3100:1991 AMD.1:1992,304C15,---,---,0.08,2.0,1.5,0.040,0.040,18.0-21.0,8.0-11.0,---,---
7.4.1.2A Chemical Composition of Austenitic Stainless Steels for General and Corrosion Resistant Applications,BS 3100:1991 AMD.1:1992,304C15LT196,---,---,0.08,2.0,1.5,0.040,0.040,18.0-21.0,8.0-11.0,---,---
7.4.1.2A Chemical Composition of Austenitic Stainless Steels for General and Corrosion Resistant Applications,ASTM A 743/A 743M-03,CF8,---,J92600,0.08,1.50,2.00,0.04,0.04,18.0-21.0,8.0-11.0,---,---
7.4.1.2A Chemical Composition of Austenitic Stainless Steels for General and Corrosion Resistant Applications,ASTM A 744/A 744M-00,CF8,---,J92600,0.08,1.50,2.0,0.04,0.04,18.0-21.0,8.0-11.0,---,---
7.4.1.2A Chemical Composition of Austenitic Stainless Steels for General and Corrosion Resistant Applications,JIS G 5121:2003,SCS 19,---,---,0.03,2.00,2.00,0.040,0.040,17.00-21.00,8.00-12.00,---,---
7.4.1.2A Chemical Composition of Austenitic Stainless Steels for General and Corrosion Resistant Applications,BS 3100:1991 AMD.1:1992,304C12,---,---,0.03,2.0,1.5,0.040,0.040,17.0-21.0,8.0-12.0,---,---
7.4.1.2A Chemical Composition of Austenitic Stainless Steels for General and Corrosion Resistant Applications,BS 3100:1991 AMD.1:1992,304C12LT196,---,---,0.03,2.0,1.5,0.040,0.040,17.0-21.0,8.0-12.0,---,---
7.4.1.2A Chemical Composition of Austenitic Stainless Steels for General and Corrosion Resistant Applications,EN 10283:1998,GX2CrNi19-11,1.4309,---,0.030,2.00,1.50,0.035,0.025,18.00-20.00,9.00-12.00,---,N 0.20
7.4.1.2A Chemical Composition of Austenitic Stainless Steels for General and Corrosion Resistant Applications,ISO 11972:1998,GX 2 CrNi 18 10,---,---,0.03,1.5,1.5,0.040,0.030,17.0-19.0,9.0-12.0,---,---
7.4.1.2A Chemical Composition of Austenitic Stainless Steels for General and Corrosion Resistant Applications,JIS G 5121:2003,SCS 19A,---,---,0.03,1.50,2.00,0.040,0.040,17.00-21.00,8.00-12.00,---,---
7.4.1.2A Chemical Composition of Austenitic Stainless Steels for General and Corrosion Resistant Applications,ASTM A 743/A 743M-03,CF3,---,J92500,0.03,1.50,2.00,0.04,0.04,17.0-21.0,8.0-12.0,---,---
7.4.1.2A Chemical Composition of Austenitic Stainless Steels for General and Corrosion Resistant Applications,ASTM A 744/A 744M-00,CF3,---,J92500,0.03,1.50,2.0,0.04,0.04,17.0-21.0,8.0-12.0,---,---
7.4.1.2A Chemical Composition of Austenitic Stainless Steels for General and Corrosion Resistant Applications,EN 10283:1998,GX5CrNiNb19-11,1.4552,---,0.07,1.50,1.50,0.040,0.030,18.00-20.00,9.00-12.00,---,Nb 8 x C to 1.00
7.4.1.2A Chemical Composition of Austenitic Stainless Steels for General and Corrosion Resistant Applications,ISO 11972:1998,GX 6 CrNiNb 19 10,---,---,0.08,1.5,1.5,0.040,0.030,18.0-21.0,9.0-12.0,---,Nb 8 x C to 1.00
7.4.1.2A Chemical Composition of Austenitic Stainless Steels for General and Corrosion Resistant Applications,JIS G 5121:2003,SCS 21,---,---,0.08,2.00,2.00,0.040,0.040,18.00-21.00,9.00-12.00,---,Nb 10 x C to 1.35
7.4.1.2A Chemical Composition of Austenitic Stainless Steels for General and Corrosion Resistant Applications,BS 3100:1991 AMD.1:1992,347C17,---,---,0.08,2.0,1.5,0.040,0.040,18.0-21.0,9.0-12.0,---,Nb 8 x C to 1.0
7.4.1.2A Chemical Composition of Austenitic Stainless Steels for General and Corrosion Resistant Applications,ASTM A 743/A 743M-03,CF8C,---,J92710,0.08,1.50,2.00,0.04,0.04,18.0-21.0,9.0-12.0,---,Cb 8 x C to 1.0
7.4.1.2A Chemical Composition of Austenitic Stainless Steels for General and Corrosion Resistant Applications,ASTM A 744/A 744M-00,CF8C,---,J92710,0.08,1.50,2.0,0.04,0.04,18.0-21.0,9.0-12.0,---,Cb 8 x C to 1.0
7.4.1.2A Chemical Composition of Austenitic Stainless Steels for General and Corrosion Resistant Applications,EN 10283:1998,GX5CrNiMo19-11-2,1.4408,---,0.07,1.50,1.50,0.040,0.030,18.00-20.00,9.00-12.00,2.00-2.50,---
7.4.1.2A Chemical Composition of Austenitic Stainless Steels for General and Corrosion Resistant Applications,ISO 11972:1998,GX 5 CrNiMo 19 11 2,---,---,0.07,1.5,1.5,0.040,0.030,17.0-20.0,9.0-12.0,2.0-2.5,---
7.4.1.2A Chemical Composition of Austenitic Stainless Steels for General and Corrosion Resistant Applications,ISO 11972:1998,GX 5 CrNiMo 19 11 3,---,---,0.07,1.5,1.5,0.040,0.030,17.0-20.0,9.0-12.0,3.0-3.5,---
7.4.1.2A Chemical Composition of Austenitic Stainless Steels for General and Corrosion Resistant Applications,JIS G 5121:2003,SCS 14,---,---,0.08,2.00,2.00,0.040,0.040,17.00-20.00,10.00-14.00,2.00-3.00,---
7.4.1.2A Chemical Composition of Austenitic Stainless Steels for General and Corrosion Resistant Applications,JIS G 5121:2003,SCS 14A,---,---,0.08,1.50,1.50,0.040,0.040,18.00-21.00,9.00-12.00,2.00-3.00,---
7.4.1.2A Chemical Composition of Austenitic Stainless Steels for General and Corrosion Resistant Applications,BS 3100:1991 AMD.1:1992,316C16,---,---,0.08,2.0,1.5,0.040,0.040,17.0-21.0,9.0 min,2.0-3.0,---
7.4.1.2A Chemical Composition of Austenitic Stainless Steels for General and Corrosion Resistant Applications,BS 3100:1991 AMD.1:1992,316C16LT196,---,---,0.08,2.0,1.5,0.040,0.040,17.0-21.0,9.0 min,2.0-3.0,---
7.4.1.2A Chemical Composition of Austenitic Stainless Steels for General and Corrosion Resistant Applications,ASTM A 743/A 743M-03,CF8M,---,J92900,0.08,1.50,2.00,0.04,0.04,18.0-21.0,9.0-12.0,2.0-3.0,---
7.4.1.2A Chemical Composition of Austenitic Stainless Steels for General and Corrosion Resistant Applications,ASTM A 744/A 744M-00,CF8M,---,J92900,0.08,1.50,2.0,0.04,0.04,18.0-21.0,9.0-12.0,2.0-3.0,---
7.4.1.2A Chemical Composition of Austenitic Stainless Steels for General and Corrosion Resistant Applications,JIS G 5121:2003,SCS 22,---,---,0.08,2.00,2.00,0.040,0.040,17.00-20.00,10.00-14.00,2.00-3.00,Nb 10 x C to 1.35
7.4.1.2A Chemical Composition of Austenitic Stainless Steels for General and Corrosion Resistant Applications,EN 10283:1998,GX5CrNiMoNb19-11-2,1.4581,---,0.07,1.50,1.50,0.040,0.030,18.00-20.00,9.00-12.00,2.00-2.50,Nb 8 x C to 1.00
7.4.1.2A Chemical Composition of Austenitic Stainless Steels for General and Corrosion Resistant Applications,ISO 11972:1998,GX 6 CrNiMoNb 19 11 2,---,---,0.08,1.5,1.5,0.040,0.030,17.0-20.0,9.0-12.0,2.0-2.5,Nb 8 x C to 1.00
7.4.1.2A Chemical Composition of Austenitic Stainless Steels for General and Corrosion Resistant Applications,BS 3100:1991 AMD.1:1992,318C17,---,---,0.08,2.0,1.5,0.040,0.040,17.0-21.0,9.0 min,2.0-3.0,Nb 8 x C to 1.0
7.4.1.2A Chemical Composition of Austenitic Stainless Steels for General and Corrosion Resistant Applications,BS 3100:1991 AMD.1:1992,316C12,---,---,0.03,2.0,1.5,0.040,0.040,17.0-21.0,9.0 min,2.0-3.0,---
7.4.1.2A Chemical Composition of Austenitic Stainless Steels for General and Corrosion Resistant Applications,BS 3100:1991 AMD.1:1992,316C12LT196,---,---,0.03,2.0,1.5,0.040,0.040,17.0-21.0,9.0 min,2.0-3.0,---
7.4.1.2A Chemical Composition of Austenitic Stainless Steels for General and Corrosion Resistant Applications,EN 10283:1998,GX2CrNiMo19-11-2,1.4409,---,0.030,2.00,1.50,0.035,0.025,18.00-20.00,9.00-12.00,2.00-2.50,N 0.20
7.4.1.2A Chemical Composition of Austenitic Stainless Steels for General and Corrosion Resistant Applications,ISO 11972:1998,GX 2 CrNiMo 19 11 2,---,---,0.03,1.5,1.5,0.040,0.030,17.0-20.0,9.0-12.0,2.0-2.5,---
7.4.1.2A Chemical Composition of Austenitic Stainless Steels for General and Corrosion Resistant Applications,JIS G 5121:2003,SCS 16 A,---,---,0.03,1.50,1.50,0.040,0.040,17.00-21.00,9.00-13.00,2.00-3.00,---
7.4.1.2A Chemical Composition of Austenitic Stainless Steels for General and Corrosion Resistant Applications,ASTM A 743/A 743M-03,CF3M,---,---,0.03,1.50,1.50,0.04,0.04,17.0-21.0,9.0-13.0,2.0-3.0,---
7.4.1.2A Chemical Composition of Austenitic Stainless Steels for General and Corrosion Resistant Applications,ASTM A 744/A 744M-00,CF3M,---,J92800,0.03,1.50,1.50,0.04,0.04,17.0-21.0,9.0-13.0,2.0-3.0,---
7.4.1.2A Chemical Composition of Austenitic Stainless Steels for General and Corrosion Resistant Applications,EN 10283:1998,GX2CrNiMoN17-13-4,1.4446,---,0.030,1.50,1.00,0.040,0.030,16.50-18.50,12.50-14.50,4.00-4.50,N 0.12-0.22
7.4.1.2A Chemical Composition of Austenitic Stainless Steels for General and Corrosion Resistant Applications,ISO 11972:1998,GX 2 CrNiMoN 19 11 2,---,---,0.03,1.5,1.5,0.040,0.030,17.0-20.0,9.0-12.0,2.0-2.5,N 0.10-0.20
7.4.1.2A Chemical Composition of Austenitic Stainless Steels for General and Corrosion Resistant Applications,ISO 11972:1998,GX 2 CrNiMoN 19 11 3,---,---,0.03,1.5,1.5,0.040,0.030,17.0-20.0,9.0-12.0,3.0-3.5,N 0.10-0.20
7.4.1.2A Chemical Composition of Austenitic Stainless Steels for General and Corrosion Resistant Applications,ASTM A 743/A 743M-03,CF3MN,---,---,0.03,1.50,1.50,0.040,0.040,17.0-22.0,9.0-13.0,2.0-3.0,N 0.10-0.20
7.4.1.2A Chemical Composition of Austenitic Stainless Steels for General and Corrosion Resistant Applications,EN 10283:1998,GX5CrNiMo19-11-3,1.4412,---,0.07,1.50,1.50,0.040,0.030,18.00-20.00,10.00-13.00,3.00-3.50,---
7.4.1.2A Chemical Composition of Austenitic Stainless Steels for General and Corrosion Resistant Applications,BS 3100:1991 AMD.1:1992,317C16,---,---,0.08,2.0,1.5,0.040,0.040,17.0-21.0,9.0 min,3.0-4.0,---
7.4.1.2A Chemical Composition of Austenitic Stainless Steels for General and Corrosion Resistant Applications,ASTM A 743/A 743M-03,CG8M,---,J93000,0.08,1.50,1.50,0.04,0.04,18.0-21.0,9.0-13.0,3.0-4.0,---
7.4.1.2A Chemical Composition of Austenitic Stainless Steels for General and Corrosion Resistant Applications,ASTM A 744/A 744M-00,CG8M,---,J93000,0.08,1.50,1.50,0.04,0.04,18.0-21.0,9.0-13.0,3.0-4.0,---
7.4.1.2A Chemical Composition of Austenitic Stainless Steels for General and Corrosion Resistant Applications,ISO 11972:1998,GX 2 CrNiMo 19 11 3,---,---,0.03,1.5,1.5,0.040,0.030,17.0-20.0,9.0-12.0,3.0-3.5,---
7.4.1.2A Chemical Composition of Austenitic Stainless Steels for General and Corrosion Resistant Applications,ASTM A 743/A 743M-03,CG3M,---,J92999,0.03,1.50,1.50,0.04,0.04,18.0-21.0,9.0-13.0,3.0-4.0,---
7.4.1.2A Chemical Composition of Austenitic Stainless Steels for General and Corrosion Resistant Applications,ASTM A 744/A 744M-00,CG3M,---,J92999,0.03,1.50,1.50,0.04,0.04,18.0-21.0,9.0-13.0,3.0-4.0,---
7.4.1.2A Chemical Composition of Austenitic Stainless Steels for General and Corrosion Resistant Applications,JIS G 5121:2003,SCS 17,---,---,0.20,2.00,2.00,0.040,0.040,22.00-26.00,12.00-15.00,---,---
7.4.1.2A Chemical Composition of Austenitic Stainless Steels for General and Corrosion Resistant Applications,ASTM A 743/A 743M-03,CH20,---,J93402,0.20,1.50,2.00,0.04,0.04,22.0-26.0,12.0-15.0,---,---
7.4.1.2A Chemical Composition of Austenitic Stainless Steels for General and Corrosion Resistant Applications,JIS G 5121:2003,SCS 23,---,---,0.07,2.00,2.00,0.040,0.040,19.00-22.00,27.50-30.00,2.00-3.00,Cu 3.00-4.00
7.4.1.2A Chemical Composition of Austenitic Stainless Steels for General and Corrosion Resistant Applications,ASTM A 743/A 743M-03,CN7M,---,---,0.07,1.50,1.50,0.04,0.04,19.0-22.0,27.5-30.5,2.0-3.0,Cu 3.0-4.0
7.4.1.2A Chemical Composition of Austenitic Stainless Steels for General and Corrosion Resistant Applications,ASTM A 744/A 744M-00,CN7M,---,N08007,0.07,1.50,1.50,0.04,0.04,19.0-22.0,27.5-30.5,2.0-3.0,Cu 3.0-4.0
7.4.1.2A Chemical Composition of Austenitic Stainless Steels for General and Corrosion Resistant Applications,BS 3100:1991 AMD.1:1992,332C11,---,---,0.07,1.5,1.5,0.040,0.040,19.0-22.0,27.5-30.5,2.0-3.0,Cu 3.0-4.0
7.4.1.2A Chemical Composition of Austenitic Stainless Steels for General and Corrosion Resistant Applications,EN 10283:1998,GX2NiCrMo28-20-2,1.4458,---,0.030,2.00,1.00,0.035,0.025,19.00-22.00,26.00-30.00,2.00-2.50,Cu 2.00; N 0.20
7.4.1.2A Chemical Composition of Austenitic Stainless Steels for General and Corrosion Resistant Applications,EN 10283:1998,GX4NiCrCuMo30-20-4,1.4527,---,0.06,1.50,1.50,0.040,0.030,19.00-22.00,27.50-30.50,2.00-3.00,Cu 3.00-4.00
7.4.1.2A Chemical Composition of Austenitic Stainless Steels for General and Corrosion Resistant Applications,EN 10283:1998,GX2NiCrMoN25-20-5,1.4416,---,0.030,1.00,1.00,0.035,0.020,19.00-21.00,24.00-26.00,4.50-5.50,N 0.12-0.20
7.4.1.2A Chemical Composition of Austenitic Stainless Steels for General and Corrosion Resistant Applications,ASTM A 743/A 743M-03,CN3M,---,J94652,0.03,1.0,2.0,0.03,0.03,20.0-22.0,23.00-27.00,4.5-5.5,---
7.4.1.2A Chemical Composition of Austenitic Stainless Steels for General and Corrosion Resistant Applications,EN 10283:1998,GX2NiCrMoCuN25-20-6,1.4588,---,0.025,2.00,1.00,0.035,0.020,19.00-21.00,24.00-26.00,6.00-7.00,Cu 0.50-1.50; N 0.10-0.25
7.4.1.2A Chemical Composition of Austenitic Stainless Steels for General and Corrosion Resistant Applications,ASTM A 743/A 743M-03,CN3MN,---,---,0.03,2.00,1.00,0.040,0.010,20.0-22.0,23.50-25.50,6.00-7.00,Cu 0.75; N 0.18-0.26
7.4.1.2A Chemical Composition of Austenitic Stainless Steels for General and Corrosion Resistant Applications,ASTM A 744/A 744M-00,CN3MN,---,J94651,0.03,2.00,1.00,0.040,0.010,20.0-22.0,23.5-25.5,6.00-7.00,Cu 0.75; N 0.18-0.26
7.4.1.2A Chemical Composition of Austenitic Stainless Steels for General and Corrosion Resistant Applications,EN 10283:1998,GX2CrNiMoCuN20-18-6,1.4593,---,0.025,1.20,1.00,0.030,0.010,19.50-20.50,17.50-19.50,6.00-7.00,Cu 0.50-1.00; N 0.18-0.24
7.4.1.2A Chemical Composition of Austenitic Stainless Steels for General and Corrosion Resistant Applications,ASTM A 743/A 743M-03,CK3MCuN,---,---,0.025,1.20,1.00,0.045,0.010,19.5-20.5,17.5-19.5,6.0-7.0,Cu 0.50-1.00; N 0.180-0.240
7.4.1.2A Chemical Composition of Austenitic Stainless Steels for General and Corrosion Resistant Applications,ASTM A 744/A 744M-00,CK3MCuN,---,J93254,0.025,1.20,1.00,0.045,0.010,19.5-20.5,17.5-19.5,6.0-7.0,Cu 0.50-1.00; N 0.180-0.240
7.4.1.2A Chemical Composition of Austenitic Stainless Steels for General and Corrosion Resistant Applications,ISO 11972:1998,GX 2 CrNiCuMoN 26 5 3 3,---,---,0.03,1.5,1.0,0.035,0.025,25.0-27.0,4.5-6.5,2.5-3.5,Cu 2.5-3.5; N 0.12-0.25
7.4.1.2A Chemical Composition of Austenitic Stainless Steels for General and Corrosion Resistant Applications,BS 3100:1991 AMD.1:1992,332C13,---,---,0.04,1.0,1.0,0.040,0.040,24.5-26.5,4.75-6.0,1.75-2.25,Cu 2.75-3.25
7.4.1.2A Chemical Composition of Austenitic Stainless Steels for General and Corrosion Resistant Applications,BS 3100:1991 AMD.1:1992,332C15,---,---,0.08,1.5,1.5,0.040,0.040,21.0-27.0,4.0-7.0,1.75-3.0,N 0.10-0.25
7.4.1.2A Chemical Composition of Austenitic Stainless Steels for General and Corrosion Resistant Applications,ISO 11972:1998,GX 2 CrNiMoN 26 5 3,---,---,0.03,1.5,1.0,0.035,0.025,25.0-27.0,4.5-6.5,2.5-3.5,N 0.12-0.25

File: extracted/cap7_7.4.2.1A_cast_martensitic_ferritic_ss_pressure.csv
Section,Standard Designation,"Grade, Class, Type, Symbol or Name",Steel Number,UNS Number,C,Mn,Si,P,S,Cr,Ni,Mo,Others
7.4.2.1A Chemical Composition of Martensitic and Ferritic Stainless Steels for Pressure Purposes,ASTM A 217/A 217M-02,CA15,---,J91150,0.15,1.00,1.50,0.040,0.040,11.5-14.0,1.00,0.50,---
7.4.2.1A Chemical Composition of Martensitic and Ferritic Stainless Steels for Pressure Purposes,ASTM A 487/A 487M-93 (2003),CA15,---,J91171,0.15,1.00,1.50,0.040,0.040,11.5-14.0,1.00,0.50,Cu 0.50; W 0.10; V 0.05 Cu+W+V 0.50
7.4.2.1A Chemical Composition of Martensitic and Ferritic Stainless Steels for Pressure Purposes,EN 10213-2:1995,GX8CrNi12,1.4107,---,0.10,0.50-0.80,0.40,0.030,0.020,11.50-12.50,0.80-1.50,0.50,---
7.4.2.1A Chemical Composition of Martensitic and Ferritic Stainless Steels for Pressure Purposes,ISO 4991:1994,C39CH,---,---,0.10-0.17,1.00,0.8,0.035,0.035,11.5-13.5,1.0,0.5,---
7.4.2.1A Chemical Composition of Martensitic and Ferritic Stainless Steels for Pressure Purposes,ISO 4991:1994,C39CNiH,---,---,0.05-0.10,0.40-0.80,0.80,0.035,0.035,11.5-13.0,0.80-1.80,0.20-0.50,
7.4.2.1A Chemical Composition of Martensitic and Ferritic Stainless Steels for Pressure Purposes,EN 10213-2:1995,GX4CrNi13-4,1.4317,---,0.06,1.00,1.00,0.035,0.025,12.00-13.50,3.50-5.00,0.70,---
7.4.2.1A Chemical Composition of Martensitic and Ferritic Stainless Steels for Pressure Purposes,EN 10213-3:1995,GX3CrNi13-4,1.6982,---,0.05,1.00,1.00,0.035,0.015,12.00-13.50,3.50-5.00,0.70,---
7.4.2.1A Chemical Composition of Martensitic and Ferritic Stainless Steels for Pressure Purposes,ISO 4991:1994,C39NiH,---,---,0.08,1.50,1.00,0.035,0.035,11.5-13.5,3.50-5.00,1.00,---
7.4.2.1A Chemical Composition of Martensitic and Ferritic Stainless Steels for Pressure Purposes,ISO 4991:1994,C39NiL,---,---,0.08,1.50,1.00,0.030,0.030,11.5-13.5,3.50-5.00,1.00,---
7.4.2.1A Chemical Composition of Martensitic and Ferritic Stainless Steels for Pressure Purposes,ASTM A 352/A 352M-03,CA6NM,---,J91540,0.06,1.00,1.00,0.04,0.03,11.5-14.0,3.5-4.5,0.4-1.0,---
7.4.2.1A Chemical Composition of Martensitic and Ferritic Stainless Steels for Pressure Purposes,ASTM A 487/A 487M-93 (2003),CA6NM,---,J91540,0.06,1.00,1.00,0.04,0.03,11.5-14.0,3.5-4.5,0.4-1.0,Cu 0.50; W 0.10; V 0.05; Cu+W+V 0.50
7.4.2.1A Chemical Composition of Martensitic and Ferritic Stainless Steels for Pressure Purposes,ASTM A 757/A 757M-00,E3N,---,J91550,0.06,1.00,1.00,0.030,0.030,11.5-14.0,3.5-4.5,0.4-1.0,Cu 0.50; W 0.10; P+S+Cu+W 0.50
7.4.2.1A Chemical Composition of Martensitic and Ferritic Stainless Steels for Pressure Purposes,EN 10213-2:1995,GX23CrMoV12-1,1.4931,---,0.20-0.26,0.50-0.80,0.40,0.030,0.020,11.30-12.20,1.00,1.00-1.20,V 0.25-0.35; W 0.50
7.4.2.1A Chemical Composition of Martensitic and Ferritic Stainless Steels for Pressure Purposes,ISO 4991:1994,C40H,---,---,0.20-0.26,0.50-0.70,0.20-0.40,0.035,0.035,11.3-12.3,0.70-1.00,1.00-1.20,V 0.25-0.35

File: extracted/cap7_7.4.2.2A_cast_austenitic_ss_pressure.csv
Section,Standard Designation,"Grade, Class, Type, Symbol or Name",Steel Number,UNS Number,C,Mn,Si,P,S,Cr,Ni,Mo,Others
7.4.2.2A Chemical Composition of Austenitic Stainless Steels for Pressure Purposes,EN 10213-4:1995,GX5CrNi19-10,1.4308,---,0.07,1.50,1.50,0.040,0.030,18.00-20.00,8.00-11.00,---,---
7.4.2.2A Chemical Composition of Austenitic Stainless Steels for Pressure Purposes,ISO 4991:1994,C47,---,---,0.07,2.00,2.00,0.045,0.035,18.0-21.0,8.0-11.0,---,---
7.4.2.2A Chemical Composition of Austenitic Stainless Steels for Pressure Purposes,ISO 4991:1994,C47L,---,---,0.07,2.00,2.00,0.045,0.035,17.0-20.0,9.0-12.0,---,---
7.4.2.2A Chemical Composition of Austenitic Stainless Steels for Pressure Purposes,ASTM A 351/A 351M-03,"CF-8, CF-8A",---,J92600,0.08,1.50,2.00,0.040,0.040,18.0-21.0,8.0-11.0,0.50,---
7.4.2.2A Chemical Composition of Austenitic Stainless Steels for Pressure Purposes,EN 10213-4:1995,GX2CrNi19-11,1.4309,---,0.03,2.00,1.50,0.035,0.025,18.00-20.00,9.00-12.00,---,N 0.20
7.4.2.2A Chemical Composition of Austenitic Stainless Steels for Pressure Purposes,ISO 4991:1994,C46,---,---,0.03,2.00,2.00,0.045,0.035,17.0-19.0,9.0-12.0,---,---
7.4.2.2A Chemical Composition of Austenitic Stainless Steels for Pressure Purposes,ASTM A 351/A 351M-03,"CF-3, CF-3A",---,J92700,0.03,1.50,2.00,0.040,0.040,17.0-21.0,8.0-12.0,0.50,---
7.4.2.2A Chemical Composition of Austenitic Stainless Steels for Pressure Purposes,EN 10213-4:1995,GX5CrNiNb19-11,1.4552,---,0.07,1.50,1.50,0.040,0.030,18.00-20.00,9.00-12.00,---,Nb 8 x C to 1.0
7.4.2.2A Chemical Composition of Austenitic Stainless Steels for Pressure Purposes,ISO 4991:1994,C50,---,---,0.08,2.00,2.00,0.045,0.035,18.0-21.0,9.0-12.0,---,Nb 8 x C to 1.0
7.4.2.2A Chemical Composition of Austenitic Stainless Steels for Pressure Purposes,ASTM A 351/A 351M-03,CF-8C,---,J92710,0.08,1.50,2.00,0.040,0.040,18.0-21.0,9.0-12.0,0.50,Cb 8 x C to 1.00
7.4.2.2A Chemical Composition of Austenitic Stainless Steels for Pressure Purposes,EN 10213-4:1995,GX5CrNiMo19-11-2,1.4408,---,0.07,1.50,1.50,0.040,0.030,18.00-20.00,9.00-12.00,2.00-2.50,---
7.4.2.2A Chemical Composition of Austenitic Stainless Steels for Pressure Purposes,ISO 4991:1994,C60,---,---,0.07,2.00,2.00,0.045,0.035,17.0-21.0,9.0-13.0,2.0-2.5,---
7.4.2.2A Chemical Composition of Austenitic Stainless Steels for Pressure Purposes,ISO 4991:1994,C61,---,---,0.07,2.00,2.00,0.045,0.035,17.0-21.0,9.0-13.0,2.5-3.0,---
7.4.2.2A Chemical Composition of Austenitic Stainless Steels for Pressure Purposes,ASTM A 351/A 351M-03,CF-8M,---,J92900,0.08,1.50,1.50,0.040,0.040,18.0-21.0,9.0-12.0,2.0-3.0,---
7.4.2.2A Chemical Composition of Austenitic Stainless Steels for Pressure Purposes,EN 10213-4:1995,GX5CrNiMoNb19-11-2,1.4581,---,0.07,1.50,1.50,0.040,0.030,18.00-20.00,9.00-12.00,2.00-2.50,Nb 8 x C to 1.0
7.4.2.2A Chemical Composition of Austenitic Stainless Steels for Pressure Purposes,ISO 4991:1994,C60Nb,---,---,0.08,2.00,2.00,0.045,0.035,17.0-21.0,9.0-13.0,2.0-2.5,Nb 8 x C to 1.0
7.4.2.2A Chemical Composition of Austenitic Stainless Steels for Pressure Purposes,ISO 4991:1994,C57,---,---,0.03,2.00,2.00,0.045,0.035,17.0-21.0,9.0-13.0,2.0-2.5,---
7.4.2.2A Chemical Composition of Austenitic Stainless Steels for Pressure Purposes,ISO 4991:1994,C61LC,---,---,0.03,2.00,2.00,0.045,0.035,17.0-21.0,9.0-13.0,2.5-3.0,---
7.4.2.2A Chemical Composition of Austenitic Stainless Steels for Pressure Purposes,EN 10213-4:1995,GX2CrNiMo19-11-2,1.4409,---,0.030,2.00,1.50,0.035,0.025,18.00-20.00,9.00-12.00,2.00-2.50,N 0.20
7.4.2.2A Chemical Composition of Austenitic Stainless Steels for Pressure Purposes,ASTM A 351/A 351M-03,"CF-3M, CF-3MA",---,J92800,0.03,1.50,1.50,0.040,0.040,17.0-21.0,9.0-13.0,2.0-3.0,---
7.4.2.2A Chemical Composition of Austenitic Stainless Steels for Pressure Purposes,ASTM A 351/A 351M-03,CN-7M,---,N08007,0.07,1.50,1.50,0.04,0.04,19.0-22.0,27.5-30.5,2.0-3.0,Cu 3.0-4.0
7.4.2.2A Chemical Composition of Austenitic Stainless Steels for Pressure Purposes,EN 10213-4:1995,GX2NiCrMo28-20-2,1.4458,---,0.030,2.00,1.00,0.035,0.025,19.00-22.00,26.00-30.00,2.00-2.50,Cu 2.00; N 0.20
7.4.2.2A Chemical Composition of Austenitic Stainless Steels for Pressure Purposes,EN 10213-4:1995,GX2CrNiMoCuN25-6-3-3,1.4517,---,0.030,1.50,1.00,0.035,0.025,24.50-26.50,5.00-7.00,2.50-3.50,Cu 2.75-3.50; N 0.12-0.22
7.4.2.2A Chemical Composition of Austenitic Stainless Steels for Pressure Purposes,ASTM A 351/A 351M-03,CD-4MCu,---,J93370,0.04,1.00,1.00,0.04,0.04,24.5-26.5,4.75-6.00,1.75-2.25,Cu 2.75-3.25
