Repository: FlaviodeMorais/PMI

File: extracted/cap7_7.5A_cast_heat_resistant_steels.csv
Section,Standard Designation,"Grade, Class, Type, Symbol or Name",Steel Number,UNS Number,C,Mn,Si,P,S,Cr,Ni,Mo,Others
7.5A Chemical Composition of Cast Heat Resistant Steels,JIS G 5122:2003,SCH 1,---,---,0.20-0.40,1.00,1.50-3.00,0.040,0.040,12.00-15.00,1.00,0.50,---
7.5A Chemical Composition of Cast Heat Resistant Steels,JIS G 5122:2003,SCH 3,---,---,0.40,1.00,2.00,0.040,0.040,12.00-15.00,1.00,0.50,---
7.5A Chemical Composition of Cast Heat Resistant Steels,BS 3100:1991 AMD.1:1992,420C24,---,---,0.25,1.0,2.0,0.050,0.050,12.0-16.0,---,---,---
7.5A Chemical Composition of Cast Heat Resistant Steels,EN 10295:2002,GX40CrSi13,1.4729,---,---,1.00,1.00-2.50,0.040,0.030,12.00-14.00,1.00,0.50,---
7.5A Chemical Composition of Cast Heat Resistant Steels,ISO 11973:1999,GX40CrSi13,---,---,0.3-0. 5,0.5-1.0,1.0-2.5,0.04,0.03,12-14,1,0.5,---
7.5A Chemical Composition of Cast Heat Resistant Steels,EN 10295:2002,GX40CrSi17,1.4740,---,0.30-0.50,1.00,1.00-2.50,0.040,0.030,16.00-19.00,1.00,0.50,---
7.5A Chemical Composition of Cast Heat Resistant Steels,ISO 11973:1999,GX40CrSi17,---,---,0.3-0.5,0.5-1.0,1.0-2.5,0.04,0.03,16-19,1,0.5,---
7.5A Chemical Composition of Cast Heat Resistant Steels,EN 10295:2002,GX40CrSi24,1.4745,---,0.30-0.50,1.00,1.00-2.50,0.040,0.030,23.00-26.00,1.00,0.50,---
7.5A Chemical Composition of Cast Heat Resistant Steels,ISO 11973:1999,GX40CrSi24,---,---,0.3-0.5,0.5-1.0,1.0-2.5,0.04,0.03,23-26,1,0.5,---
7.5A Chemical Composition of Cast Heat Resistant Steels,EN 10295:2002,GX40CrSi28,1.4776,---,0.30-0.50,1.00,1.00-2.50,0.040,0.030,27.00-30.00,1.00,0.50,---
7.5A Chemical Composition of Cast Heat Resistant Steels,ISO 11973:1999,GX40CrSi28,---,---,0.3-0.5,0.5-1.0,1.0-2.5,0.04,0.03,27-30,1,0.5,---
7.5A Chemical Composition of Cast Heat Resistant Steels,EN 10295:2002,GX130CrSi29,1.4777,---,1.20-1.40,0.50-1.00,1.00-2.50,0.035,0.030,27.00-30.00,1.00,0.50,---
7.5A Chemical Composition of Cast Heat Resistant Steels,ISO 11973:1999,GX130CrSi29,---,---,1.2-1.4,0.5-1.0,1.0-2.5,0.04,0.03,27-30,1,0.5,---
7.5A Chemical Composition of Cast Heat Resistant Steels,JIS G 5122:2003,SCH 2,---,---,0.40,1.00,2.00,0.040,0.040,25.00-28.00,1.00,0.50,---
7.5A Chemical Composition of Cast Heat Resistant Steels,ASTM A 297/A 297M-97 (2003),HC,---,J92605,0.50,1.00,2.00,0.04,0.04,26.0-30.0,4.00,0.50,---
7.5A Chemical Composition of Cast Heat Resistant Steels,ASTM A 608/A 608M-02,HC30,---,J92613,0.25-0.35,0.5-1.0,0.50-2.00,0.04,0.04,26-30,4.0,0.50,---
7.5A Chemical Composition of Cast Heat Resistant Steels,BS 3100:1991 AMD.1:1992,452C11,---,---,1.0,1.0,2.0,0.050,0.050,25.0-30.0,4.0,1.5,---
7.5A Chemical Composition of Cast Heat Resistant Steels,BS 3100:1991 AMD.1:1992,452C12,---,---,1.0-2.0,1.0,2.0,0.050,0.050,25.0-30.0,4.0,1.5,---
7.5A Chemical Composition of Cast Heat Resistant Steels,ISO 11973:1999,GX40CrNiSi27-4,---,---,0.3-0.5,1.5,1.0-2.5,0.04,0.03,25-28,3-6,0.5,---
7.5A Chemical Composition of Cast Heat Resistant Steels,ASTM A 297/A 297M-97 (2003),HD,---,J93005,0.50,1.50,2.00,0.04,0.04,26.0-30.0,4.0-7.0,0.50,---
7.5A Chemical Composition of Cast Heat Resistant Steels,JIS G 5122:2003,SCH 11,---,---,0.40,1.00,2.00,0.040,0.040,24.00-28.00,4.00-6.00,0.50,---
7.5A Chemical Composition of Cast Heat Resistant Steels,ASTM A 608/A 608M-02,HD50,---,J93015,0.45-0.55,1.50,0.50-2.00,0.04,0.04,26-30,4-7,0.50,---
7.5A Chemical Composition of Cast Heat Resistant Steels,EN 10295:2002,GX40CrNiSi27-4,1.4823,---,0.30-0.50,1.50,1.00-2.50,0.040,0.030,25.00-28.00,3.00-6.00,0.50,---
7.5A Chemical Composition of Cast Heat Resistant Steels,JIS G 5122:2003,SCH 17,---,---,0.20-0.50,2.00,2.00,0.040,0.040,26.00-30.00,8.00-11.00,0.50,---
7.5A Chemical Composition of Cast Heat Resistant Steels,ASTM A 297/A 297M-97 (2003),HE,---,J93403,0.20-0.50,2.00,2.00,0.04,0.04,26.0-30.0,8.0-11.0,0.50,---
7.5A Chemical Composition of Cast Heat Resistant Steels,ASTM A 608/A 608M-02,HE35,---,J93413,0.30-0.40,1.50,0.50-2.00,0.04,0.04,26-30,8-11,0.50,---
7.5A Chemical Composition of Cast Heat Resistant Steels,BS 3100:1991 AMD.1:1992,309C40,---,---,0.5,2.0,2.0,0.050,0.050,25.0-30.0,8.0-12.0,1.5,---
7.5A Chemical Composition of Cast Heat Resistant Steels,EN 10295:2002,GX25CrNiSi18-9,1.4825,---,0.15-0.35,2.00,0.50-2.50,0.040,0.030,17.00-19.00,8.00-10.00,0.50,---
7.5A Chemical Composition of Cast Heat Resistant Steels,EN 10295:2002,GX40CrNiSi22-10,1.4826,---,0.30-0.50,2.00,1.00-2.50,0.040,0.030,21.00-23.00,9.00-11.00,0.50,---
7.5A Chemical Composition of Cast Heat Resistant Steels,ISO 11973:1999,GX25CrNiSi18-9,---,---,0.15-0.35,2,1.0-2.5,0.04,0.03,17-19,8-10,0.5,---
7.5A Chemical Composition of Cast Heat Resistant Steels,ISO 11973:1999,GX40CrNiSi22-10,---,---,0.3-0.5,2,1.0-2.5,0.04,0.03,21-23,9-11,0.5,---
7.5A Chemical Composition of Cast Heat Resistant Steels,ASTM A 297/A 297M-97 (2003),HF,---,J93603,0.20-0.40,2.00,2.00,0.04,0.04,18.0-23.0,8.0-12.0,0.50,---
7.5A Chemical Composition of Cast Heat Resistant Steels,JIS G 5122:2003,SCH 12,---,---,0.20-0.40,2.00,2.00,0.040,0.040,18.00-23.00,8.00-12.00,0.50,---
7.5A Chemical Composition of Cast Heat Resistant Steels,ASTM A 608/A 608M-02,HF30,---,J92803,0.25-0.35,1.50,0.50-2.00,0.04,0.04,19-23,9-12,0.50,---
7.5A Chemical Composition of Cast Heat Resistant Steels,BS 3100:1991 AMD.1:1992,302C35,---,---,0.2-0.4,2.0,2.0,0.050,0.050,17.0-22.0,6.0-10.0,1.5,---
7.5A Chemical Composition of Cast Heat Resistant Steels,EN 10295:2002,GX25CrNiSi20-14,1.4832,---,0.15-0.35,2.00,0.50-2.50,0.040,0.030,19.00-21.00,13.00-15.00,0.50,---
7.5A Chemical Composition of Cast Heat Resistant Steels,ISO 11973:1999,GX25CrNiSi20-14,---,---,0.15-0.35,2,1.0-2.5,0.04,0.03,19-21,13-15,0.5,---
7.5A Chemical Composition of Cast Heat Resistant Steels,EN 10295:2002,GX40CrNiSi25-12,1.4837,---,0.30-0.50,2.00,1.00-2.50,0.040,0.030,24.00-27.00,11.00-14.00,0.50,---
7.5A Chemical Composition of Cast Heat Resistant Steels,ISO 11973:1999,GX40CrNiSi25-12,---,---,0.3-0.5,2,1.0-2.5,0.04,0.03,24-27,11-14,0.5,---
7.5A Chemical Composition of Cast Heat Resistant Steels,JIS G 5122:2003,SCH 13,---,---,0.20-0.50,2.00,2.00,0.040,0.040,24.00-28.00,11.00-14.00,0.50,---
7.5A Chemical Composition of Cast Heat Resistant Steels,JIS G 5122:2003,SCH 13A,---,---,0.25-0.50,2.50,1.75,0.040,0.040,23.00-26.00,12.00-14.00,0.50,---
7.5A Chemical Composition of Cast Heat Resistant Steels,BS 3100:1991 AMD.1:1992,309C35,---,---,0.20-0.50,2.0,1.5,0.040,0.040,24.0-28.0,11.0-14.0,1.5,---
7.5A Chemical Composition of Cast Heat Resistant Steels,ASTM A 297/A 297M-97 (2003),HH,---,J93503,0.20-0.50,2.00,2.00,0.04,0.04,24.0-28.0,11.0-14.0,0.50,---
7.5A Chemical Composition of Cast Heat Resistant Steels,ASTM A 447/A 447M-93 (2003),Type I,---,J93303,0.20-0.45,2.50,1.75,0.05,0.05,23.00-28.00,10.00-14.00,---,N 0.20
7.5A Chemical Composition of Cast Heat Resistant Steels,ASTM A 447/A 447M-93 (2003),Type II,---,J93303,0.20-0.45,2.50,1.75,0.05,0.05,23.00-28.00,10.00-14.00,---,N 0.20
7.5A Chemical Composition of Cast Heat Resistant Steels,BS 3100:1991 AMD.1:1992,309C32,---,---,0.20-0.45,2.5,1.5,0.040,0.040,24.0-28.0,11.0-14.0,1.5,N 0.2
7.5A Chemical Composition of Cast Heat Resistant Steels,ASTM A 608/A 608M-02,HH30,---,J93513,0.25-0.35,1.50,0.50-2.00,0.04,0.04,24-28,11-14,0.50,---
7.5A Chemical Composition of Cast Heat Resistant Steels,ASTM A 608/A 608M-02,HH33,---,J93633,0.28-0.38,1.50,0.50-2.00,0.04,0.04,24-26,12-14,0.50,---
7.5A Chemical Composition of Cast Heat Resistant Steels,BS 3100:1991 AMD.1:1992,309C30,---,---,0.5,2.0,2.5,0.050,0.050,22.0-27.0,10.0-14.0,1.5,---
7.5A Chemical Composition of Cast Heat Resistant Steels,ASTM A 297/A 297M-97 (2003),HI,---,J94003,0.20-0.50,2.00,2.00,0.04,0.04,26.0-30.0,14.0-18.0,0.50,---
7.5A Chemical Composition of Cast Heat Resistant Steels,ASTM A 608/A 608M-02,HI35,---,J94013,0.30-0.40,1.50,0.50-2.00,0.04,0.04,26-30,14-18,0.50,---
7.5A Chemical Composition of Cast Heat Resistant Steels,JIS G 5122:2003,SCH 18,---,---,0.20-0.50,2.00,2.00,0.040,0.040,26.00-30.00,14.00-18.00,0.50,---
7.5A Chemical Composition of Cast Heat Resistant Steels,JIS G 5122:12003,SCH 21,---,---,0.25-0.35,1.50,1.75,0.040,0.040,23.00-27.00,19.00-22.00,0.50,---
7.5A Chemical Composition of Cast Heat Resistant Steels,ASTM A 297/A 297M-97 (2003),HK,---,J94224,0.20-0.60,2.00,2.00,0.04,0.04,24.0-28.0,18.0-22.0,0.50,---
7.5A Chemical Composition of Cast Heat Resistant Steels,ASTM A 351/A 351M-03,HK30,---,J94203,0.25-0.35,1.50,1.75,0.040,0.040,23.0-27.0,19.0-22.0,0.50,---
7.5A Chemical Composition of Cast Heat Resistant Steels,ASTM A 608/A 608M-02,HK30,---,J94203,0.25-0.35,1.50,0.50-2.00,0.04,0.04,23-27,19-22,0.50,---
7.5A Chemical Composition of Cast Heat Resistant Steels,ASTM A 351/A 351M-03,HK40,---,J94204,0.35-0.45,1.50,1.75,0.040,0.040,23.0-27.0,19.0-22.0,0.50,---
7.5A Chemical Composition of Cast Heat Resistant Steels,EN 10295:2002,GX40CrNiSi25-20,1.4848,---,0.30-0.50,2.00,1.00-2.50,0.040,0.030,24.00-27.00,19.00-22.00,0.50,---
7.5A Chemical Composition of Cast Heat Resistant Steels,JIS G 5122:2003,SCH 22,---,---,0.35-0.45,1.50,1.75,0.040,0.040,23.00-27.00,19.00-22.00,0.50,---
7.5A Chemical Composition of Cast Heat Resistant Steels,BS 3100:1991 AMD.1:1992,310C40,---,---,0.30-0.5,2.0,1.5,0.040,0.040,24.0-27.0,19.0-22.0,1.5,---
7.5A Chemical Composition of Cast Heat Resistant Steels,ISO 11973:1999,GX40CrNiSi25-20,---,---,0.3-0.5,2,1.0-2.5,0.04,0.03,24-27,19-22,0.5,---
7.5A Chemical Composition of Cast Heat Resistant Steels,ASTM A 608/A 608M-02,HK40,---,J94204,0.35-0.45,1.50,0.50-2.00,0.04,0.04,23-27,19-22,0.50,---
7.5A Chemical Composition of Cast Heat Resistant Steels,BS 3100:1991 AMD.1:1992,310C45,---,---,0.5,2.0,3.0,0.050,0.050,22.0-27.0,17.0-22.0,1.5,---
7.5A Chemical Composition of Cast Heat Resistant Steels,ASTM A 297/A 297M-97 (2003),HL,---,N08604,0.20-0.60,2.00,2.00,0.04,0.04,28.0-32.0,18.0-22.0,0.50,---
7.5A Chemical Composition of Cast Heat Resistant Steels,ASTM A 608/A 608M-02,HL30,---,N08613,0.25-0.35,1.50,0.50-2.00,0.04,0.04,28-32,18-22,0.50,---
7.5A Chemical Composition of Cast Heat Resistant Steels,ASTM A 608/A 608M-02,HL40,---,N08614,0.35-0.45,1.50,0.50-2.00,0.04,0.04,28-32,18-22,0.50,---
7.5A Chemical Composition of Cast Heat Resistant Steels,JIS G 5122:2003,SCH 23,---,---,0.20-0.60,2.00,2.00,0.040,0.040,28.00-32.00,18.00-22.00,0.50,---
7.5A Chemical Composition of Cast Heat Resistant Steels,JIS G 5122:2003,SCH 19,---,---,0.20-0.50,2.00,2.00,0.040,0.040,19.00-23.00,23.00-27.00,0.50,---
7.5A Chemical Composition of Cast Heat Resistant Steels,ASTM A 297/A 297M-97 (2003),HN,---,J94213,0.20-0.50,2.00,2.00,0.04,0.04,19.0-23.0,23.0-27.0,0.50,---
7.5A Chemical Composition of Cast Heat Resistant Steels,ASTM A 608/A 608M-02,HN40,---,J94214,0.35-0.45,1.50,0.50-2.00,0.04,0.04,19-23,23-27,0.50,---
7.5A Chemical Composition of Cast Heat Resistant Steels,EN 10295:2002,GX35NiCrSi25-21,1.4805,---,0.20-0.50,2.00,1.00-2.00,0.040,0.030,19.00-23.00,23.00-27.00,0.50,---
7.5A Chemical Composition of Cast Heat Resistant Steels,BS 3100:1991 AMD.1:1992,311C11,---,---,0.5,2.0,3.0,0.050,0.050,17.0-23.0,23.0-28.0,1.5,---
7.5A Chemical Composition of Cast Heat Resistant Steels,EN 10295:2002,GX40CrNiSiNb24-24,1.4855,---,0.30-0.50,2.00,1.00-2.50,0.040,0.030,23.00-25.00,23.00-25.00,0.50,Nb 0.80-1.80
7.5A Chemical Composition of Cast Heat Resistant Steels,ISO 11973:1999,GX40CrNiSiNb24-24,---,---,0.25-0.50,2,1.0-2.5,0.04,0.03,23-25,23-25,0.5,Nb 1.2-1.8
7.5A Chemical Composition of Cast Heat Resistant Steels,EN 10295:2002,GX40NiCrSiNb35-26,1.4852,---,0.30-0.50,2.00,1.00-2.50,0.040,0.030,24.00-27.00,33.00-36.00,0.50,Nb 0.80-1.80
7.5A Chemical Composition of Cast Heat Resistant Steels,ASTM A 297/A 297M-97 (2003),HP,---,N08705,0.35-0.75,2.00,2.50,0.04,0.04,24-28,33-37,0.50,---
7.5A Chemical Composition of Cast Heat Resistant Steels,JIS G 5122:2003,SCH 24,---,---,0.35-0.75,2.00,2.00,0.040,0.040,24.00-28.00,33.00-37.00,0.50,---
7.5A Chemical Composition of Cast Heat Resistant Steels,EN 10295:2002,GX40NiCrSi35-26,1.4857,---,0.30-0.50,2.00,1.00-2.50,0.040,0.030,24.00-27.00,33.00-36.00,0.50,---
7.5A Chemical Composition of Cast Heat Resistant Steels,ISO 11973:1999,GX40NiCrSi35-26,---,---,0.3-0.5,2,1.0-2.5,0.04,0.03,24-27,33-36,0.5,---
7.5A Chemical Composition of Cast Heat Resistant Steels,ISO 11973:1999,GX40NiCrSiNb35-26,---,---,0.3-0.5,2,1.0-2.5,0.04,0.03,24-27,33-36,0.5,Nb 0.8-1.8
7.5A Chemical Composition of Cast Heat Resistant Steels,EN 10295:2002,GX40NiCrSi35-17,1.4806,---,0.30-0.50,2.00,1.00-2.50,0.040,0.030,16.00-18.00,34.00-36.00,0.50,---
7.5A Chemical Composition of Cast Heat Resistant Steels,ISO 11973:1999,GX40NiCrSi35-17,---,---,0.3-0.5,2,1.0-2.5,0.04,0.03,16-18,34-36,0.5,---
7.5A Chemical Composition of Cast Heat Resistant Steels,JIS G 5122:2003,SCH 15,---,---,0.35-0.70,2.00,2.50,0.040,0.040,15.00-19.00,33.00-37.00,0.50,---
7.5A Chemical Composition of Cast Heat Resistant Steels,ASTM A 297/A 297M-97 (2003),HT,---,N08605,0.35-0.75,2.00,2.50,0.04,0.04,15.0-19.0,33.0-37.0,0.50,---
7.5A Chemical Composition of Cast Heat Resistant Steels,ASTM A 608/A 608M-02,HT50,---,N08050,0.40-0.60,1.50,0.50-2.00,0.04,0.04,15-19,33-37,0.50,---
7.5A Chemical Composition of Cast Heat Resistant Steels,BS 3100:1991 AMD.1:1992,330C12,---,---,0.75,2.0,3.0,0.050,0.050,13.0-20.0,30.0-40.0,1.5,---
7.5A Chemical Composition of Cast Heat Resistant Steels,JIS G 5122:2003,SCH 16,---,---,0.20-0.35,2.00,2.50,0.040,0.040,13.00-17.00,33.00-37.00,0.50,---
7.5A Chemical Composition of Cast Heat Resistant Steels,BS 3100:1991 AMD.1:1992,330C11,---,---,0.35-0.55,2.0,1.5,0.040,0.040,13.0-17.0,33.0-37.0,1.5,---
7.5A Chemical Composition of Cast Heat Resistant Steels,ASTM A 351/A 351M-03,HT30,---,N08603,0.25-0.35,2.00,2.50,0.040,0.040,13.0-17.0,33.0-37.0,0.50,---
7.5A Chemical Composition of Cast Heat Resistant Steels,JIS G 5122:2003,SCH 20,---,---,0.35-0.75,2.00,2.50,0.040,0.040,17.00-21.00,37.00-41.00,0.50,---
7.5A Chemical Composition of Cast Heat Resistant Steels,EN 10295:2002,GX40NiCrSiNb35-18,1.4807,---,0.30-0.50,2.00,1.00-2.50,0.040,0.030,17.00-20.00,34.00-36.00,0.50,Nb 1.00-1.80
7.5A Chemical Composition of Cast Heat Resistant Steels,EN 10295:2002,GX40NiCrSiNb38-19,1.4849,---,0.30-0.50,2.00,1.00-2.50,0.040,0.030,18.00-21.00,36.00-39.00,0.50,Nb 1.20-1.80
7.5A Chemical Composition of Cast Heat Resistant Steels,EN 10295:2002,GX40NiCrSi38-19,1.4865,---,0.30-0.50,2.00,1.00-2.50,0.040,0.030,18.00-21.00,36.00-39.00,0.50,---
7.5A Chemical Composition of Cast Heat Resistant Steels,ISO 11973:1999,GX40NiCrSi38-19,---,---,0.3-0.5,2,1.0-2.5,0.04,0.03,18-21,36,0.5,---
7.5A Chemical Composition of Cast Heat Resistant Steels,ISO 11973:1999,GX40NiCrSiNb38-19,---,---,0.3-0.5,2,1.0-2.5,0.04,0.03,18-21,36,0.5,Nb 1.2-1.8
7.5A Chemical Composition of Cast Heat Resistant Steels,ASTM A 297/A 297M-97 (2003),HU,---,N08004,0.35-0.75,2.00,2.50,0.04,0.04,17.0-21.0,37.0-41.0,0.50,---
7.5A Chemical Composition of Cast Heat Resistant Steels,BS 3100:1991 AMD.1:1992,331C40,---,---,0.35-0.55,2.0,1.5,0.040,0.040,17.0-21.0,33.0-37.0,1.5,---
7.5A Chemical Composition of Cast Heat Resistant Steels,ASTM A 608/A 608M-02,HU50,---,N08005,0.40-0.60,1.50,0.50-2.00,0.04,0.04,17-21,37-41,0.50,---
7.5A Chemical Composition of Cast Heat Resistant Steels,BS 3100:1991 AMD.1:1992,331C60,---,---,0.75,2.0,3.0,0.050,0.050,15.0-25.0,36.0-46.0,1.5,---
7.5A Chemical Composition of Cast Heat Resistant Steels,EN 10295:2002,G-NiCr50Nb,2.4680,---,0.10,0.50,1.00,0.020,0.020,48.00-52.00,bal,0.50,N 0.16; Nb 1.00-1.80; Fe 1.00
7.5A Chemical Composition of Cast Heat Resistant Steels,ISO 11973:1999,GX10NiCrNb50-50,---,---,0.1,0.5,0.5,0.02,0.02,47-52,bal,0.5,N 0.16; Nb 1.4-1.7; N+C 0.2
7.5A Chemical Composition of Cast Heat Resistant Steels,ASTM A 297/ A297M-97 (2003),HW,---,---,0.35-0.75,2.00,2.50,0.04,0.04,10.0-14.0,58.0-62.0,0.50,---
7.5A Chemical Composition of Cast Heat Resistant Steels,ASTM A 608/A 608M-02,HW50,---,---,0.40-0.60,1.50,0.50-2.00,0.04,0.04,10-14,58-62,0.50,---
7.5A Chemical Composition of Cast Heat Resistant Steels,EN 10295:2002,G-NiCr15,2.4815,---,0.35-0.65,2.00,1.00-2.50,0.040,0.030,12.00-18.00,58.00-66.00,1.00,Fe bal
7.5A Chemical Composition of Cast Heat Resistant Steels,ISO 11973:1999,GX50NiCr65-15,---,---,0.35-0.65,1.3,2,0.04,0.03,13-19,64-69,---,---
7.5A Chemical Composition of Cast Heat Resistant Steels,ASTM A 297/A 297M-97 (2003),HX,---,N06006,0.35-0.75,2.00,2.50,0.04,0.04,15.0-19.0,64.0-68.0,0.50,---
7.5A Chemical Composition of Cast Heat Resistant Steels,ASTM A 608/A 608M-02,HX50,---,N08006,0.40-0.60,1.50,0.50-2.00,0.04,0.04,15.0-19.0,64-68,0.50,---
7.5A Chemical Composition of Cast Heat Resistant Steels,BS 3100:1991 AMD.1:1992,334C11,---,---,0.75,2.0,3.0,0.050,0.050,10.0-20.0,55.0-65.0,1.5,---
7.5A Chemical Composition of Cast Heat Resistant Steels,EN 10295:2002,G-CoCr28,2.4778,---,0.05-0.25,1.50,0.50-1.50,0.040,0.030,27.00-30.00,4.00,0.50,Nb 0.50; Co 48.0-52.0; Fe bal
7.5A Chemical Composition of Cast Heat Resistant Steels,ISO 11973:1999,GX30CoCr50-28,---,---,0.5,1,1,0.04,0.03,25-30,1,0.5,Co 48-52; Fe 20
7.5A Chemical Composition of Cast Heat Resistant Steels,EN 10295:2002,G-NiCr28W,2.4879,---,0.35-0.55,1.50,1.00-2.00,0.040,0.030,27.00-30.00,47.00-50.00,0.50,W 4.00-6.00; Fe bal
7.5A Chemical Composition of Cast Heat Resistant Steels,ISO 11973:1999,GX45NiCrWSi48-28-5,---,---,0.35-0.55,1.5,1.0-2.5,0.04,0.03,27-30,47-50,---,W 4-6
7.5A Chemical Composition of Cast Heat Resistant Steels,EN 10295:2002,GX50NiCrCo20-20-20,1.4874,---,0.35-0.65,2.00,1.00,0.040,0.030,19.00-22.00,18.00-22.00,2.50-3.00,Nb 0.75-1.25; Co 18.50-22.00; W 2.00-3.00
7.5A Chemical Composition of Cast Heat Resistant Steels,ISO 11973:1999,GX40NiCrCo20-20-20,---,---,0.35-0.60,2,1,0.04,0.03,19-22,18-22,2.5-3.0,Co 18-22; W 2-3

File: extracted/cap8_8.1.1A_wrought_martensitic_ss_plate.csv
Section,Standard Designation,"Grade, Class, Type, Symbol or Name",Steel Number,UNS Number,C,Mn,Si,P,S,Cr,Ni,Mo,Others
8.1.1A Chemical Composition of Martensitic Stainless Steels (Plate/Sheet/Strip),ASTM A 176-99,403,---,S40300,0.15,1.00,0.50,0.040,0.030,11.50-13.00,0.60,---,---
8.1.1A Chemical Composition of Martensitic Stainless Steels (Plate/Sheet/Strip),JIS G 4304:1999,SUS403,---,---,0.15,1.00,0.05,0.040,0.030,11.50-13.00,0.60,---,---
8.1.1A Chemical Composition of Martensitic Stainless Steels (Plate/Sheet/Strip),JIS G 4305:1999,SUS403,---,---,0.15,1.00,0.05,0.040,0.030,11.50-13.00,0.60,---,---
8.1.1A Chemical Composition of Martensitic Stainless Steels (Plate/Sheet/Strip),JIS G 4312:1991,SUS403,---,---,0.15,1.00,0.05,0.040,0.030,11.50-13.00,0.60,---,---
8.1.1A Chemical Composition of Martensitic Stainless Steels (Plate/Sheet/Strip),ASTM A 240/A 240M-03c,410,---,S41000,0.08-0.15,1.00,1.00,0.040,0.030,11.5-13.5,0.75,---,---
8.1.1A Chemical Composition of Martensitic Stainless Steels (Plate/Sheet/Strip),JIS G 4304:1999,SUS410,---,---,0.15,1.00,1.00,0.040,0.030,11.5-13.0,---,---,---
8.1.1A Chemical Composition of Martensitic Stainless Steels (Plate/Sheet/Strip),JIS G 4305:1999,SUS410,---,---,0.15,1.00,1.00,0.040,0.030,11.50-13.50,---,---,---
8.1.1A Chemical Composition of Martensitic Stainless Steels (Plate/Sheet/Strip),EN 10088-2:1995,X12Cr13,1.4006,---,0.08-0.15,1.50,1.00,0.040,0.015,11.50-13.50,0.75,---,---
8.1.1A Chemical Composition of Martensitic Stainless Steels (Plate/Sheet/Strip),ASTM A 240/A 240M-03c,---,---,S41003,0.030,1.5,1.00,0.040,0.030,10.5-12.5,1.5,---,---
8.1.1A Chemical Composition of Martensitic Stainless Steels (Plate/Sheet/Strip),JIS G 4304:1999,SUS410L,---,---,0.030,1.00,1.00,0.040,0.030,11.00-13.50,---,---,---
8.1.1A Chemical Composition of Martensitic Stainless Steels (Plate/Sheet/Strip),JIS G 4305:1999,SUS410L,---,---,0.030,1.00,1.00,0.040,0.030,11.00-13.50,---,---,---
8.1.1A Chemical Composition of Martensitic Stainless Steels (Plate/Sheet/Strip),ASTM A 240/A 240M-03c,410S,---,S41008,0.08,1.00,1.00,0.040,0.030,11.5-13.5,0.60,---,---
8.1.1A Chemical Composition of Martensitic Stainless Steels (Plate/Sheet/Strip),JIS G 4304:1999,SUS410S,---,---,0.08,1.00,1.00,0.040,0.030,11.50-13.50,0.60,---,---
8.1.1A Chemical Composition of Martensitic Stainless Steels (Plate/Sheet/Strip),JIS G 4305:1999,SUS410S,---,---,0.08,1.00,1.00,0.040,0.030,11.50-13.50,0.60,---,---
8.1.1A Chemical Composition of Martensitic Stainless Steels (Plate/Sheet/Strip),EN 10088-2:1995,X6Cr13,1.4000,---,0.08,1.00,1.00,0.040,0.015,12.00-14.00,---,---,---
8.1.1A Chemical Composition of Martensitic Stainless Steels (Plate/Sheet/Strip),ISO 4955:1994,X6Cr13,---,---,0.08,1.0,1.0,0.040,0.030,12.0-14.0,1.0,---,---
8.1.1A Chemical Composition of Martensitic Stainless Steels (Plate/Sheet/Strip),ASTM A 176-99,420,---,S42000,0.15 min,1.00,1.00,0.040,0.030,12.0-14.0,0.75,0.50,---
8.1.1A Chemical Composition of Martensitic Stainless Steels (Plate/Sheet/Strip),JIS G 4304:1999,SUS420J1,---,---,0.16-0.25,1.00,1.00,0.040,0.030,12.00-14.00,0.60,---,---
8.1.1A Chemical Composition of Martensitic Stainless Steels (Plate/Sheet/Strip),JIS G 4305:1999,SUS420J1,---,---,0.16-0.25,1.00,1.00,0.040,0.030,12.00-14.00,0.60,---,---
8.1.1A Chemical Composition of Martensitic Stainless Steels (Plate/Sheet/Strip),EN 10088-2:1995,X20Cr13,1.4021,---,0.16-0.25,1.50,1.00,0.040,0.030,12.00-14.00,---,---,---
8.1.1A Chemical Composition of Martensitic Stainless Steels (Plate/Sheet/Strip),JIS G 4304:1999,SUS420J2,---,---,0.26-0.40,1.00,1.00,0.040,0.030,12.00-14.00,0.60,---,---
8.1.1A Chemical Composition of Martensitic Stainless Steels (Plate/Sheet/Strip),JIS G 4305:1999,SUS420J2,---,---,0.26-0.40,1.00,1.00,0.040,0.030,12.00-14.00,0.60,---,---
8.1.1A Chemical Composition of Martensitic Stainless Steels (Plate/Sheet/Strip),EN 10088-2:1995,X30Cr13,1.4028,---,0.26-0.35,1.50,1.00,0.040,0.030,12.0-14.00,---,---,---

File: extracted/cap8_8.1.2A_wrought_ferritic_ss_plate.csv
Section,Standard Designation,"Grade, Class, Type, Symbol or Name",Steel Number,UNS Number,C,Mn,Si,P,S,Cr,Ni,Mo,Others
8.1.2A Chemical Composition of Ferritic Stainless Steels (Plate/Sheet/Strip),ASTM A 240/A 240M-03c,405,---,S40500,0.08,1.00,1.00,0.040,0.030,11.5-14.5,0.60,---,Al 0.10-0.30
8.1.2A Chemical Composition of Ferritic Stainless Steels (Plate/Sheet/Strip),JIS G 4304:1999,SUS405,---,---,0.08,1.00,1.00,0.040,0.030,11.50-14.50,---,---,Al 0.10-0.30
8.1.2A Chemical Composition of Ferritic Stainless Steels (Plate/Sheet/Strip),JIS G 4305:1999,SUS405,---,---,0.08,1.00,1.00,0.040,0.030,11.50-14.50,---,---,Al 0.10-0.30
8.1.2A Chemical Composition of Ferritic Stainless Steels (Plate/Sheet/Strip),JIS G 4312:1991,SUS405,---,---,0.08,1.00,1.00,0.040,0.030,11.50-14.50,---,---,Al 0.10-0.30
8.1.2A Chemical Composition of Ferritic Stainless Steels (Plate/Sheet/Strip),EN 10088-2:1995,X6CrAl13,1.4002,---,0.08,1.00,1.00,0.040,0.015,12.00-14.00,---,---,Al 0.10-0.30
8.1.2A Chemical Composition of Ferritic Stainless Steels (Plate/Sheet/Strip),ASTM A 240/A 240M-03c,---,---,S40977,0.030,1.5,1.00,0.040,0.015,10.5-12.5,0.30-1.00,---,N 0.030
8.1.2A Chemical Composition of Ferritic Stainless Steels (Plate/Sheet/Strip),ASTM A 240/A 240M-03c,---,---,S41050,0.030,1.00,1.00,0.040,0.030,12.0-13.0,0.50,---,N 0.030; Cb 9 x (C+N) to 0.60
8.1.2A Chemical Composition of Ferritic Stainless Steels (Plate/Sheet/Strip),EN 10088-2:1995,X2CrNi12,1.4003,---,0.030,1.50,1.00,0.040,0.015,10.50-12.50,0.30-1.00,---,N 0.030
8.1.2A Chemical Composition of Ferritic Stainless Steels (Plate/Sheet/Strip),JIS G 4312:1991,SUH409L,---,---,0.030,1.00,1.00,0.040,0.030,10.50-11.75,---,---,Ti 6 x C to 0.75
8.1.2A Chemical Composition of Ferritic Stainless Steels (Plate/Sheet/Strip),EN 10088-2:1995,X2CrTi12,1.4512,---,0.030,1.00,1.00,0.040,0.015,10.50-12.50,---,---,Ti 6 x (C+N) to 0.65
8.1.2A Chemical Composition of Ferritic Stainless Steels (Plate/Sheet/Strip),ASTM A 240/A 240M-03c,430,---,S43000,0.12,1.00,1.00,0.040,0.030,16.0-18.0,0.75,---,---
8.1.2A Chemical Composition of Ferritic Stainless Steels (Plate/Sheet/Strip),JIS G 4304:1999,SUS430,---,---,0.12,1.00,0.75,0.040,0.030,16.00-18.00,---,---,---
8.1.2A Chemical Composition of Ferritic Stainless Steels (Plate/Sheet/Strip),JIS G 4305:1999,SUS430,---,---,0.12,1.00,0.75,0.040,0.030,16.00-18.00,---,---,---
8.1.2A Chemical Composition of Ferritic Stainless Steels (Plate/Sheet/Strip),JIS G 4312:1991,SUS430,---,---,0.12,1.00,0.75,0.040,0.030,16.00-18.00,---,---,---
8.1.2A Chemical Composition of Ferritic Stainless Steels (Plate/Sheet/Strip),EN 10088-2:1995,X6Cr17,1.4016,---,0.08,1.00,1.00,0.040,0.015,16.00-18.00,---,---,---
8.1.2A Chemical Composition of Ferritic Stainless Steels (Plate/Sheet/Strip),JIS G 4304:1999,SUS430LX,---,---,0.030,1.00,0.75,0.040,0.030,16.00-19.00,---,---,Ti or Nb 0.10-1.00
8.1.2A Chemical Composition of Ferritic Stainless Steels (Plate/Sheet/Strip),JIS G 4305:1999,SUS430LX,---,---,0.030,1.00,0.75,0.040,0.030,16.00-19.00,---,---,Ti or Nb 0.10-1.00
8.1.2A Chemical Composition of Ferritic Stainless Steels (Plate/Sheet/Strip),EN 10088-2:1995,X2CrTi17,1.4520,---,0.025,0.50,0.50,0.040,0.015,16.00-18.00,---,---,N 0.015; Ti 0.30-0.60
8.1.2A Chemical Composition of Ferritic Stainless Steels (Plate/Sheet/Strip),EN 10088-2:1995,X3CrTi17,1.4510,---,0.05,1.00,1.00,0.040,0.015,16.00-18.00,---,---,Ti 4 x (C+N) + 0.15 to 0.80
8.1.2A Chemical Composition of Ferritic Stainless Steels (Plate/Sheet/Strip),EN 10088-2:1995,X3CrNb17,1.4511,---,0.05,1.00,1.00,0.040,0.015,16.00-18.00,---,---,Nb 12 x C to 1.00
8.1.2A Chemical Composition of Ferritic Stainless Steels (Plate/Sheet/Strip),ASTM A 240/A 240M-03c,434,---,S43400,0.12,1.00,1.00,0.040,0.030,16.0-18.0,---,0.75-1.25,---
8.1.2A Chemical Composition of Ferritic Stainless Steels (Plate/Sheet/Strip),JIS G 4304:1999,SUS434,---,---,0.12,1.00,1.00,0.040,0.030,16.00-18.00,---,0.75-1.25,---
8.1.2A Chemical Composition of Ferritic Stainless Steels (Plate/Sheet/Strip),JIS G 4305:1999,SUS434,---,---,0.12,1.00,1.00,0.040,0.030,16.00-18.00,---,0.75-1.25,---
8.1.2A Chemical Composition of Ferritic Stainless Steels (Plate/Sheet/Strip),EN 10088-2:1995,X6CrMo17-1,1.4113,---,0.08,1.00,1.00,0.040,0.015,16.00-18.00,---,0.90-1.40,---
8.1.2A Chemical Composition of Ferritic Stainless Steels (Plate/Sheet/Strip),ASTM A 240/A 240M-03c,439,---,S43035,0.030,1.00,1.00,0.040,0.030,17.0-19.0,0.50,---,Ti [0.20 + 4 x (C+N)] to 1.10; N 0.030; Al 0.15
8.1.2A Chemical Composition of Ferritic Stainless Steels (Plate/Sheet/Strip),ASTM A 240/A 240M-03c,---,---,S43932,0.030,1.00,1.00,0.040,0.030,17.0-19.0,0.50,---,(Ti+Cb) [0.20 + 4 x (C+N)] to 0.75; N 0.030; Al 0.15
8.1.2A Chemical Composition of Ferritic Stainless Steels (Plate/Sheet/Strip),ASTM A 240/A 240M-03c,---,---,S43940,0.030,1.00,1.00,0.040,0.015,17.5-18.5,---,---,Ti 0.10-0.60; Cb [0.30 + (3 x C)] min
8.1.2A Chemical Composition of Ferritic Stainless Steels (Plate/Sheet/Strip),EN 10088-2:1995,X2CrTiNb18,1.4509,---,0.030,1.00,1.00,0.040,0.015,17.50-18.50,---,---,Ti 0.10-0.60; Nb 3 x C+ 0.30 to 1.00
8.1.2A Chemical Composition of Ferritic Stainless Steels (Plate/Sheet/Strip),ASTM A 240/A 240M-03c,444,---,S44400,0.025,1.00,1.000,0.040,0.030,17.5-19.5,1.00,1.75-2.50,(Ti+Cb) [0.20 + 4 x (C+N)] to 0.80; N 0.035
8.1.2A Chemical Composition of Ferritic Stainless Steels (Plate/Sheet/Strip),JIS G 4304:1999,SUS444,---,---,0.025,1.00,1.00,0.040,0.030,17.00-20.00,---,1.75-2.50,"N 0.025; Ti, Nb, Zr or their combination 8 x (C+N) to 0.80"
8.1.2A Chemical Composition of Ferritic Stainless Steels (Plate/Sheet/Strip),JIS G 4305:1999,SUS444,---,---,0.025,1.00,1.00,0.040,0.030,17.00-20.00,---,1.75-2.50,N 0.025; Ti+Nb or their combination 8 x (C+N) to 0.80
8.1.2A Chemical Composition of Ferritic Stainless Steels (Plate/Sheet/Strip),EN 10088-2:1995,X2CrMoTi18-2,1.4521,---,0.025,1.00,1.00,0.040,0.015,17.00-20.00,---,1.80-2.50,N 0.030; Ti 4 (C+N) + 0.15 to 0.80
8.1.2A Chemical Composition of Ferritic Stainless Steels (Plate/Sheet/Strip),ASTM A 176-99,446,---,S44600,0.20,1.50,1.00,0.040,0.030,23.00-27.00,0.75,---,N 0.25
8.1.2A Chemical Composition of Ferritic Stainless Steels (Plate/Sheet/Strip),JIS G 4312:1991,SUH446,---,---,0.20,1.50,1.00,0.040,0.030,23.00-27.00,---,---,N 0.25
8.1.2A Chemical Composition of Ferritic Stainless Steels (Plate/Sheet/Strip),ISO 4955:1994,X15CrN26,---,---,0.20,1.0,1.0,0.040,0.030,24.0-28.0,1.0,---,N 0.15-0.25
8.1.2A Chemical Composition of Ferritic Stainless Steels (Plate/Sheet/Strip),ASTM A 240/A 240M-03c,---,---,S44735,0.030,1.00,1.00,0.040,0.030,28.0-30.0,1.00,3.6-4.2,(Ti+Cb) 0.20-1.00; (Ti+Cb) 6 x (C+N) min; N 0.045
8.1.2A Chemical Composition of Ferritic Stainless Steels (Plate/Sheet/Strip),EN 10088-2:1995,X2CrMoTi29-4,1.4592,---,0.025,1.00,1.00,0.030,0.010,28.00-30.00,---,3.50-4.50,N 0.045; Ti 4X(C+N)+0.15-0.80

File: extracted/cap8_8.1.3A_wrought_austenitic_ss_plate.csv
Section,Standard Designation,"Grade, Class, Type, Symbol or Name",Steel Number,UNS Number,C,Mn,Si,P,S,Cr,Ni,Mo,Others
8.1.3A Chemical Composition of Austenitic Stainless Steels (Plate/Sheet/Strip),ASTM A 666-03,201,---,S20100,0.15,5.5-7.5,0.75,0.060,0.030,16.0-18.0,3.5-5.5,---,N 0.25
8.1.3A Chemical Composition of Austenitic Stainless Steels (Plate/Sheet/Strip),ASTM A 240/A 240M-03c,201,---,S20100,0.15,5.5-7.5,1.00,0.060,0.030,16.0-18.0,3.5-5.5,---,N 0.25
8.1.3A Chemical Composition of Austenitic Stainless Steels (Plate/Sheet/Strip),EN 10088-2:1995,X12CrMnNiN17-7-5,1.4372,---,0.15,5.50-7.50,1.00,0.045,0.015,16.00-18.00,3.50-5.50,---,N 0.05-0.25
8.1.3A Chemical Composition of Austenitic Stainless Steels (Plate/Sheet/Strip),ASTM A 666-03,201L,---,S20103,0.03,5.5-7.5,0.75,0.045,0.030,16.0-18.0,3.5-5.5,---,N 0.25
8.1.3A Chemical Composition of Austenitic Stainless Steels (Plate/Sheet/Strip),ASTM A 666-03,201LN,---,S20153,0.03,6.4-7.5,0.75,0.045,0.015,16.0-17.5,4.0-5.0,---,N 0.10-0.25; Cu 1.00
8.1.3A Chemical Composition of Austenitic Stainless Steels (Plate/Sheet/Strip),ASTM A 240/A 240M-03c,201L,---,S20103,0.03,5.5-7.5,0.75,0.045,0.030,16.0-18.0,3.5-5.5,---,N 0.25
8.1.3A Chemical Composition of Austenitic Stainless Steels (Plate/Sheet/Strip),ASTM A 240/A 240M-03c,201LN,---,S20153,0.03,6.4-7.5,0.75,0.045,0.015,16.0-17.5,4.0-5.0,---,N 0.10-0.25; Cu 1.00
8.1.3A Chemical Composition of Austenitic Stainless Steels (Plate/Sheet/Strip),EN 10088-2:1995,X2CrMnNiN17-7-5,1.4371,---,0.030,6.00-8.00,1.00,0.045,0.015,16.00-17.00,3.50-5.50,---,N 0.15-0.20
8.1.3A Chemical Composition of Austenitic Stainless Steels (Plate/Sheet/Strip),ASTM A 666-03,202,---,S20200,0.15,7.5-10.0,0.75,0.060,0.030,17.0-19.0,4.0-6.0,---,N 0.25
8.1.3A Chemical Composition of Austenitic Stainless Steels (Plate/Sheet/Strip),ASTM A 240/A 240M-03c,202,---,S20200,0.15,7.5-10.0,1.00,0.060,0.030,17.0-19.0,4.0-6.0,---,N 0.25
8.1.3A Chemical Composition of Austenitic Stainless Steels (Plate/Sheet/Strip),EN 10088-2:1995,X12CrMnNiN18-9-5,1.4373,---,0.15,7.50-10.50,1.00,0.045,0.015,17.00-19.00,4.00-6.00,---,N 0.05-0.25
8.1.3A Chemical Composition of Austenitic Stainless Steels (Plate/Sheet/Strip),ASTM A 666-03,301,---,S30100,0.15,2.00,1.00,0.045,0.030,16.0-18.0,6.0-8.0,---,N 0.10
8.1.3A Chemical Composition of Austenitic Stainless Steels (Plate/Sheet/Strip),ASTM A 240/A 240M-03c,301,---,S30100,0.15,2.00,1.00,0.045,0.030,16.0-18.0,6.0-8.0,---,N 0.10
8.1.3A Chemical Composition of Austenitic Stainless Steels (Plate/Sheet/Strip),JIS G 4304:1999,SUS301,---,---,0.15,2.00,1.00,0.045,0.030,16.00-18.00,6.00-8.00,---,---
8.1.3A Chemical Composition of Austenitic Stainless Steels (Plate/Sheet/Strip),JIS G 4304:1999,SUS301J1,---,---,0.08-0.12,2.00,1.00,0.045,0.030,16.00-18.00,7.00-9.00,---,---
8.1.3A Chemical Composition of Austenitic Stainless Steels (Plate/Sheet/Strip),JIS G 4305:1999,SUS301,---,---,0.15,2.00,1.00,0.045,0.030,16.00-18.00,6.00-8.00,---,---
8.1.3A Chemical Composition of Austenitic Stainless Steels (Plate/Sheet/Strip),JIS G 4305:1999,SUS301J1,---,---,0.08-0.12,2.00,1.00,0.045,0.030,16.00-18.00,7.00-9.00,---,---
8.1.3A Chemical Composition of Austenitic Stainless Steels (Plate/Sheet/Strip),EN 10088-2:1995,X10CrNi18-8,1.4310,---,0.05-0.15,2.00,2.00,0.045,0.015,16.00-19.00,6.00-9.50,0.80,N 0.11
8.1.3A Chemical Composition of Austenitic Stainless Steels (Plate/Sheet/Strip),ASTM A 240/A 240M-03c,301L,---,S30103,0.03,2.00,1.00,0.045,0.030,16.0-18.0,6.0-8.0,---,N 0.20
8.1.3A Chemical Composition of Austenitic Stainless Steels (Plate/Sheet/Strip),ASTM A 666-03,301L,---,S30103,0.03,2.00,1.00,0.045,0.030,16.0-18.0,6.0-8.0,---,N 0.20
8.1.3A Chemical Composition of Austenitic Stainless Steels (Plate/Sheet/Strip),JIS G 4304:1999,SUS301L,---,---,0.030,2.00,1.00,0.045,0.030,16.00-18.00,6.00-8.00,---,N 0.20
8.1.3A Chemical Composition of Austenitic Stainless Steels (Plate/Sheet/Strip),JIS G 4305:1999,SUS301L,---,---,0.030,2.00,1.00,0.045,0.030,16.00-18.00,6.00-8.00,---,N 0.20
8.1.3A Chemical Composition of Austenitic Stainless Steels (Plate/Sheet/Strip),ASTM A 240/A 240M-03c,301LN,---,S30153,0.03,2.00,1.00,0.045,0.030,16.0-18.0,6.0-8.0,---,N 0.07-0.20
8.1.3A Chemical Composition of Austenitic Stainless Steels (Plate/Sheet/Strip),ASTM A 666-03,301LN,---,S30153,0.03,2.00,1.00,0.045,0.030,16.0-18.0,6.0-8.0,---,N 0.07-0.20
8.1.3A Chemical Composition of Austenitic Stainless Steels (Plate/Sheet/Strip),EN 10088-2:1995,X2CrNiN18-7,1.4318,---,0.030,2.00,1.00,0.045,0.015,16.50-18.50,6.00-8.00,---,N 0.10-0.20
8.1.3A Chemical Composition of Austenitic Stainless Steels (Plate/Sheet/Strip),ASTM A 240/A 240M-03c,302,---,S30200,0.15,2.00,0.75,0.045,0.030,17.0-19.0,8.0-10.0,---,N 0.10
8.1.3A Chemical Composition of Austenitic Stainless Steels (Plate/Sheet/Strip),ASTM A 666-03,302,---,S30200,0.15,2.00,0.75,0.045,0.030,17.0-19.0,8.0-10.0,---,---
8.1.3A Chemical Composition of Austenitic Stainless Steels (Plate/Sheet/Strip),JIS G 4304:1999,SUS302,---,---,0.15,2.00,1.00,0.045,0.030,17.00-19.00,8.00-10.00,---,---
8.1.3A Chemical Composition of Austenitic Stainless Steels (Plate/Sheet/Strip),JIS G 4305:1999,SUS302,---,---,0.15,2.00,0.75,0.045,0.030,17.00-19.00,8.00-10.00,---,---
8.1.3A Chemical Composition of Austenitic Stainless Steels (Plate/Sheet/Strip),ASTM A 167-99,302B,---,S30215,0.15,2.00,2.00-3.00,0.045,0.030,17.0-19.0,8.0-10.0,---,N 0.10
8.1.3A Chemical Composition of Austenitic Stainless Steels (Plate/Sheet/Strip),JIS G 4304:1999,SUS302B,---,---,0.15,2.00,2.00-3.00,0.045,0.030,17.00-19.00,8.00-10.00,---,---
8.1.3A Chemical Composition of Austenitic Stainless Steels (Plate/Sheet/Strip),JIS G 4305:1999,SUS302B,---,---,0.15,2.00,2.00-3.00,0.045,0.030,17.00-19.00,8.00-10.00,---,---
8.1.3A Chemical Composition of Austenitic Stainless Steels (Plate/Sheet/Strip),JIS G 4312:1991,SUS302B,---,---,0.15,2.00,2.00-3.00,0.045,0.030,17.00-19.00,8.00-10.00,---,---
8.1.3A Chemical Composition of Austenitic Stainless Steels (Plate/Sheet/Strip),ASTM A 240/A 240M-03c,304,---,S30400,0.08,2.00,0.75,0.045,0.030,18.0-20.0,8.0-10.5,---,N 0.10
8.1.3A Chemical Composition of Austenitic Stainless Steels (Plate/Sheet/Strip),ASTM A 666-03,304,---,S30400,0.08,2.00,0.75,0.045,0.030,18.0-20.0,8.0-10.5,---,N 0.10
8.1.3A Chemical Composition of Austenitic Stainless Steels (Plate/Sheet/Strip),JIS G 4304:1999,SUS304,---,---,0.08,2.00,1.00,0.045,0.030,18.00-20.00,8.00-10.50,---,---
8.1.3A Chemical Composition of Austenitic Stainless Steels (Plate/Sheet/Strip),JIS G 4305:1999,SUS304,---,---,0.08,2.00,1.00,0.045,0.030,18.00-20.00,8.00-10.50,---,---
8.1.3A Chemical Composition of Austenitic Stainless Steels (Plate/Sheet/Strip),JIS G 4312:1991,SUS304,---,---,0.08,2.00,1.00,0.045,0.030,18.00-20.00,8.00-10.50,---,---
8.1.3A Chemical Composition of Austenitic Stainless Steels (Plate/Sheet/Strip),EN 10088-2:1995,X5CrNi18-10,1.4301,---,0.07,2.00,1.00,0.045,0.015,17.00-19.50,8.00-10.50,---,N 0.11
8.1.3A Chemical Composition of Austenitic Stainless Steels (Plate/Sheet/Strip),ISO 4955:1994,X7CrNi18-9,---,---,0.10,2.0,1.0,0.045,0.030,17.0-19.0,8.0-11.0,---,---
8.1.3A Chemical Composition of Austenitic Stainless Steels (Plate/Sheet/Strip),ASTM A 240/A 240M-03c,304L,---,S30403,0.030,2.00,0.75,0.045,0.030,18.0-20.0,8.0-12.0,---,N 0.10
8.1.3A Chemical Composition of Austenitic Stainless Steels (Plate/Sheet/Strip),ASTM A 666-03,304L,---,S30403,0.030,2.00,0.75,0.045,0.030,18.0-20.0,8.0-12.0,---,N 0.10
8.1.3A Chemical Composition of Austenitic Stainless Steels (Plate/Sheet/Strip),JIS G 4304:1999,SUS304L,---,---,0.030,2.00,1.00,0.045,0.030,18.00-20.00,9.00-13.00,---,---
8.1.3A Chemical Composition of Austenitic Stainless Steels (Plate/Sheet/Strip),JIS G 4305:1999,SUS304L,---,---,0.030,2.00,1.00,0.045,0.030,18.00-20.00,9.00-13.00,---,---
8.1.3A Chemical Composition of Austenitic Stainless Steels (Plate/Sheet/Strip),EN 10088-2:1995,X2CrNi19-11,1.4306,---,0.030,2.00,1.00,0.045,0.015,18.00-20.00,10.00-12.00,---,N 0.11
8.1.3A Chemical Composition of Austenitic Stainless Steels (Plate/Sheet/Strip),EN 10088-2:1995,X2CrNi18-9,1.4307,---,0.030,2.00,1.00,0.045,0.015,17.50-19.50,8.00-10.00,---,N 0.11
8.1.3A Chemical Composition of Austenitic Stainless Steels (Plate/Sheet/Strip),ASTM A 240/A 240M-03c,305,---,S30500,0.12,2.00,0.75,0.045,0.030,17.0-19.0,10.5-13.0,---,---
8.1.3A Chemical Composition of Austenitic Stainless Steels (Plate/Sheet/Strip),JIS G 4304:1999,SUS305,---,---,0.12,2.00,1.00,0.045,0.030,17.00-19.00,10.50-13.00,---,---
8.1.3A Chemical Composition of Austenitic Stainless Steels (Plate/Sheet/Strip),JIS G 4305:1999,SUS305,---,---,0.12,2.00,1.00,0.045,0.030,17.00-19.00,10.50-13.00,---,---
8.1.3A Chemical Composition of Austenitic Stainless Steels (Plate/Sheet/Strip),EN 10088-2:1995,X4CrNi18-12,1.4303,---,0.06,2.00,1.00,0.045,0.015,17.00-19.00,11.00-13.00,---,N 0.11
8.1.3A Chemical Composition of Austenitic Stainless Steels (Plate/Sheet/Strip),ASTM A 240/A 240M-03c,304N,---,S30451,0.08,2.00,0.75,0.045,0.030,18.0-20.0,8.0-10.5,---,N 0.10-0.16
8.1.3A Chemical Composition of Austenitic Stainless Steels (Plate/Sheet/Strip),ASTM A 666-03,304N,---,S30451,0.08,2.00,0.75,0.045,0.030,18.0-20.0,8.0-10.5,---,N 0.10-0.16
8.1.3A Chemical Composition of Austenitic Stainless Steels (Plate/Sheet/Strip),JIS G 4304:1999,SUS304N1,---,---,0.08,2.50,1.00,0.045,0.030,18.00-20.00,7.00-10.50,---,N 0.15-0.25
8.1.3A Chemical Composition of Austenitic Stainless Steels (Plate/Sheet/Strip),JIS G 4305:1999,SUS304N1,---,---,0.08,2.50,1.00,0.045,0.030,18.00-20.00,7.00-10.50,---,N 0.10-0.25
8.1.3A Chemical Composition of Austenitic Stainless Steels (Plate/Sheet/Strip),ASTM A 240/A 240M-03c,304LN,---,S30453,0.030,2.00,0.75,0.045,0.030,18.0-20.0,8.0-12.0,---,N 0.10-0.16
8.1.3A Chemical Composition of Austenitic Stainless Steels (Plate/Sheet/Strip),ASTM A 666-03,304LN,---,S30453,0.030,2.00,0.75,0.045,0.030,18.0-20.0,8.0-12.0,---,N 0.10-0.16
8.1.3A Chemical Composition of Austenitic Stainless Steels (Plate/Sheet/Strip),JIS G 4304:1999,SUS304LN,---,---,0.030,2.00,1.00,0.045,0.030,17.00-19.00,8.50-11.50,---,N 0.12-0.22
8.1.3A Chemical Composition of Austenitic Stainless Steels (Plate/Sheet/Strip),JIS G 4305:1999,SUS304LN,---,---,0.030,2.00,1.00,0.045,0.030,17.00-19.00,8.50-11.50,---,N 0.12-0.22
8.1.3A Chemical Composition of Austenitic Stainless Steels (Plate/Sheet/Strip),EN 10088-2:1995,X2CrNiN18-10,1.4311,---,0.030,2.00,1.00,0.045,0.015,17.00-19.50,8.50-11.50,---,N 0.12-0.22
8.1.3A Chemical Composition of Austenitic Stainless Steels (Plate/Sheet/Strip),ASTM A 240/A 240M-03c,---,---,S30600,0.018,2.00,3.7-4.3,0.020,0.020,17.0-18.5,14.0-15.5,0.20,Cu 0.50
8.1.3A Chemical Composition of Austenitic Stainless Steels (Plate/Sheet/Strip),EN 10088-2:1995,X1CrNiSi18-15-4,1.4361,---,0.015,2.00,3.70-4.50,0.025,0.010,16.50-18.50,14.00-16.00,0.20,N 0.11
8.1.3A Chemical Composition of Austenitic Stainless Steels (Plate/Sheet/Strip),ASTM A 167-99,309,---,S30900,0.20,2.00,0.75,0.045,0.030,22.0-24.0,12.0-15.0,---,---
8.1.3A Chemical Composition of Austenitic Stainless Steels (Plate/Sheet/Strip),JIS G 4312:1991,SUH309,---,---,0.20,2.00,1.00,0.040,0.030,22.00-24.00,12.00-15.00,---,---
8.1.3A Chemical Composition of Austenitic Stainless Steels (Plate/Sheet/Strip),ASTM A 240/A 240M-03c,309S,---,S30908,0.08,2.00,0.75,0.045,0.030,22.0-24.0,12.0-15.0,---,---
8.1.3A Chemical Composition of Austenitic Stainless Steels (Plate/Sheet/Strip),JIS G 4304:1999,SUS309S,---,---,0.08,2.00,1.00,0.045,0.030,22.00-24.00,12.00-15.00,---,---
8.1.3A Chemical Composition of Austenitic Stainless Steels (Plate/Sheet/Strip),JIS G 4305:1999,SUS309S,---,---,0.08,2.00,1.00,0.045,0.030,22.00-24.00,12.00-15.00,---,---
8.1.3A Chemical Composition of Austenitic Stainless Steels (Plate/Sheet/Strip),JIS G 4312:1991,SUS309S,---,---,0.08,2.00,1.00,0.045,0.030,22.00-24.00,12.00-15.00,---,---
8.1.3A Chemical Composition of Austenitic Stainless Steels (Plate/Sheet/Strip),EN 10095:1999,X12CrNi23-13,1.4833,---,0.15,2.00,1.00,0.045,0.015,22.00-24.00,12.00-14.00,---,N 0.11
8.1.3A Chemical Composition of Austenitic Stainless Steels (Plate/Sheet/Strip),ISO 4955:1994,X6CrNi23-14,---,---,0.08,2.0,1.0,0.045,0.030,22.0-24.0,12.0-15.0,---,---
8.1.3A Chemical Composition of Austenitic Stainless Steels (Plate/Sheet/Strip),ASTM A 167-99,310,---,S31000,0.25,2.00,1.50,0.045,0.030,24.0-26.0,19.0-22.0,---,---
8.1.3A Chemical Composition of Austenitic Stainless Steels (Plate/Sheet/Strip),JIS G 4312:1991,SUH310,---,---,0.25,2.00,1.50,0.040,0.030,24.00-26.00,19.00-22.00,---,---
8.1.3A Chemical Composition of Austenitic Stainless Steels (Plate/Sheet/Strip),ASTM A 240/A 240M-03c,310S,---,S31008,0.08,2.00,1.50,0.045,0.030,24.0-26.0,19.0-22.0,---,---
8.1.3A Chemical Composition of Austenitic Stainless Steels (Plate/Sheet/Strip),JIS G 4304:1999,SUS310S,---,---,0.08,2.00,1.50,0.045,0.030,24.00-26.00,19.00-22.00,---,---
8.1.3A Chemical Composition of Austenitic Stainless Steels (Plate/Sheet/Strip),JIS G 4305:1999,SUS310S,---,---,0.08,2.00,1.50,0.045,0.030,24.00-26.00,19.00-22.00,---,---
8.1.3A Chemical Composition of Austenitic Stainless Steels (Plate/Sheet/Strip),JIS G 4312:1991,SUS310S,---,---,0.08,2.00,1.50,0.045,0.030,24.00-26.00,19.00-22.00,---,---
8.1.3A Chemical Composition of Austenitic Stainless Steels (Plate/Sheet/Strip),ISO 4955:1994,X6CrNi25-21,---,---,0.08,2.0,1.5,0.045,0.030,24.0-26.0,19.0-22.0,---,---
8.1.3A Chemical Composition of Austenitic Stainless Steels (Plate/Sheet/Strip),ASTM A 240/A 240M-03c,310MoLN,---,S31050,0.20,2.00,0.50,0.030,0.010,24.0-26.0,20.5-23.5,1.60-2.60,N 0.09-0.15
8.1.3A Chemical Composition of Austenitic Stainless Steels (Plate/Sheet/Strip),EN 10088-2:1995,X1CrNiMoN25-22-2,1.4466,---,0.20,2.00,0.70,0.025,0.010,24.00-26.00,21.0-23.0,2.00-2.50,N 0.10-0.16
8.1.3A Chemical Composition of Austenitic Stainless Steels (Plate/Sheet/Strip),ASTM A 240/A 240M-03c,---,---,S31254,0.20,1.00,0.80,0.030,0.010,19.5-20.5,17.5-18.5,6.0-6.5,N 0.18-0.22; Cu 0.50-1.00
8.1.3A Chemical Composition of Austenitic Stainless Steels (Plate/Sheet/Strip),EN 10088-2:1995,X1CrNiMoCuN20-18-7,1.4547,---,0.20,1.00,0.70,0.030,0.010,19.50-20.50,17.50-18.50,6.00-7.00,N 0.18-0.25; Cu 0.50-1.00
8.1.3A Chemical Composition of Austenitic Stainless Steels (Plate/Sheet/Strip),ASTM A 240/A 240M-03c,316,---,S31600,0.08,2.00,0.75,0.045,0.030,16.0-18.0,10.0-14.0,2.00-3.00,N 0.10
8.1.3A Chemical Composition of Austenitic Stainless Steels (Plate/Sheet/Strip),ASTM A 666-03,316,---,S31600,0.08,2.00,0.75,0.045,0.030,16.0-18.0,10.0-14.0,2.00-3.00,---
8.1.3A Chemical Composition of Austenitic Stainless Steels (Plate/Sheet/Strip),JIS G 4304:1999,SUS316,---,---,0.08,2.00,1.00,0.045,0.030,16.00-18.00,10.00-14.00,2.00-3.00,---
8.1.3A Chemical Composition of Austenitic Stainless Steels (Plate/Sheet/Strip),JIS G 4305:1999,SUS316,---,---,0.08,2.00,1.00,0.045,0.030,16.00-18.00,10.00-14.00,2.00-3.00,---
8.1.3A Chemical Composition of Austenitic Stainless Steels (Plate/Sheet/Strip),JIS G 4312:1991,SUS316,---,---,0.08,2.00,1.00,0.045,0.030,16.00-18.00,10.00-14.00,2.00-3.00,---
8.1.3A Chemical Composition of Austenitic Stainless Steels (Plate/Sheet/Strip),EN 10088-2:1995,X5CrNiMo17-12-2,1.4401,---,0.07,2.00,1.00,0.045,0.015,16.50-18.50,10.00-13.00,2.00-2.50,N 0.11
8.1.3A Chemical Composition of Austenitic Stainless Steels (Plate/Sheet/Strip),EN 10088-2:1995,X3CrNiMo17-13-3,1.4436,---,0.05,2.00,1.00,0.045,0.015,16.50-18.50,10.50-13.00,2.50-3.00,N 0.11
8.1.3A Chemical Composition of Austenitic Stainless Steels (Plate/Sheet/Strip),ASTM A 240/A 240M-03c,316L,---,S31603,0.030,2.00,0.75,0.045,0.030,16.0-18.0,10.0-14.0,2.00-3.00,N 0.10
8.1.3A Chemical Composition of Austenitic Stainless Steels (Plate/Sheet/Strip),ASTM A 666-03,316L,---,S31603,0.030,2.00,0.75,0.045,0.030,16.0-18.0,10.0-14.0,2.00-3.00,---
8.1.3A Chemical Composition of Austenitic Stainless Steels (Plate/Sheet/Strip),JIS G 4304:1999,SUS316L,---,---,0.030,2.00,1.00,0.045,0.030,16.00-18.00,12.00-15.00,2.00-3.00,---
8.1.3A Chemical Composition of Austenitic Stainless Steels (Plate/Sheet/Strip),JIS G 4305:1999,SUS316L,---,---,0.030,2.00,1.00,0.045,0.030,16.00-18.00,12.00-15.00,2.00-3.00,---
8.1.3A Chemical Composition of Austenitic Stainless Steels (Plate/Sheet/Strip),EN 10088-2:1995,X2CrNiMo17-12-2,1.4404,---,0.030,2.00,1.00,0.045,0.015,16.50-18.50,10.00-13.00,2.00-2.50,N 0.11
8.1.3A Chemical Composition of Austenitic Stainless Steels (Plate/Sheet/Strip),EN 10088-2:1995,X2CrNiMo17-12-3,1.4432,---,0.030,2.00,1.00,0.045,0.015,16.50-18.50,10.50-13.00,2.50-3.00,N 0.11
8.1.3A Chemical Composition of Austenitic Stainless Steels (Plate/Sheet/Strip),EN 10088-2:1995,X2CrNiMo18-14-3,1.4435,---,0.030,2.00,1.00,0.045,0.015,17.00-19.00,12.50-15.00,2.50-3.00,N 0.11
8.1.3A Chemical Composition of Austenitic Stainless Steels (Plate/Sheet/Strip),ASTM A 240/A 240M-03c,316N,---,S31651,0.08,2.00,0.75,0.045,0.030,16.0-18.0,10.0-14.0,2.00-3.00,N 0.10-0.16
8.1.3A Chemical Composition of Austenitic Stainless Steels (Plate/Sheet/Strip),ASTM A 666-03,316N,---,S31651,0.08,2.00,0.75,0.045,0.030,16.0-18.0,10.0-14.0,2.00-3.00,N 0.10-0.16
8.1.3A Chemical Composition of Austenitic Stainless Steels (Plate/Sheet/Strip),JIS G 4304:1999,SUS316N,---,---,0.08,2.00,1.00,0.045,0.030,16.00-18.00,10.00-14.00,2.00-3.00,N 0.10-0.22
8.1.3A Chemical Composition of Austenitic Stainless Steels (Plate/Sheet/Strip),JIS G 4305:1999,SUS316N,---,---,0.08,2.00,1.00,0.045,0.030,16.00-18.00,10.00-14.00,2.00-3.00,N 0.10-0.22
8.1.3A Chemical Composition of Austenitic Stainless Steels (Plate/Sheet/Strip),ASTM A 240/A 240M-03c,316LN,---,S31653,0.030,2.00,0.75,0.045,0.030,16.0-18.0,10.0-14.0,2.00-3.00,N 0.10-0.16
8.1.3A Chemical Composition of Austenitic Stainless Steels (Plate/Sheet/Strip),JIS G 4304:1999,SUS316LN,---,---,0.030,2.00,1.00,0.045,0.030,16.50-18.50,10.50-14.50,2.00-3.00,N 0.12-0.22
8.1.3A Chemical Composition of Austenitic Stainless Steels (Plate/Sheet/Strip),JIS G 4305:1999,SUS316LN,---,---,0.030,2.00,1.00,0.045,0.030,16.50-18.50,10.50-14.50,2.00-3.00,N 0.12-0.22
8.1.3A Chemical Composition of Austenitic Stainless Steels (Plate/Sheet/Strip),EN 10088-2:1995,X2CrNiMoN17-11-2,1.4406,---,0.030,2.00,1.00,0.045,0.015,16.50-18.50,10.00-12.00,2.00-2.50,N 0.12-0.22
8.1.3A Chemical Composition of Austenitic Stainless Steels (Plate/Sheet/Strip),EN 10088-2:1995,X2CrNiMoN17-13-3,1.4429,---,0.030,2.00,1.00,0.045,0.015,16.50-18.50,11.00-14.00,2.50-3.00,N 0.12-0.22
8.1.3A Chemical Composition of Austenitic Stainless Steels (Plate/Sheet/Strip),ASTM A 240/A 240M-03c,316Cb,---,S31640,0.08,2.00,0.75,0.045,0.030,16.0-18.0,10.0-14.0,2.00-3.00,"Cb 10xC min, 1.10 max; N 0.10"
8.1.3A Chemical Composition of Austenitic Stainless Steels (Plate/Sheet/Strip),EN 10088-2:1995,X6CrNiMoNb17-12-2,1.4580,---,0.08,2.00,1.00,0.045,0.015,16.50-18.50,10.50-13.50,2.00-2.50,Nb 10xC to 1.00
8.1.3A Chemical Composition of Austenitic Stainless Steels (Plate/Sheet/Strip),ASTM A 240/A 240M-03c,316Ti,---,S31635,0.08,2.00,0.75,0.045,0.030,16.00-18.0,10.0-14.0,2.0-3.0,"Ti 5 x (C+N) min, 0.70 max"
8.1.3A Chemical Composition of Austenitic Stainless Steels (Plate/Sheet/Strip),JIS G 4304:1999,SUS316Ti,---,---,0.08,2.00,1.00,0.045,0.030,16.00-18.00,10.00-14.00,2.00-3.00,Ti ≥ 5 x C
8.1.3A Chemical Composition of Austenitic Stainless Steels (Plate/Sheet/Strip),JIS G 4305:1999,SUS316Ti,---,---,0.08,2.00,1.00,0.045,0.030,16.00-18.00,10.00-14.00,2.00-3.00,Ti ≥ 5 x C
8.1.3A Chemical Composition of Austenitic Stainless Steels (Plate/Sheet/Strip),JIS G 4312:1991,SUS316Ti,---,---,0.08,2.00,1.00,0.045,0.030,16.00-18.00,10.00-14.00,2.00-3.00,Ti ≥ 5 x C
8.1.3A Chemical Composition of Austenitic Stainless Steels (Plate/Sheet/Strip),EN 10088-2:1995,X6CrNiMoTi17-12-2,1.4571,---,0.08,2.00,1.00,0.045,0.015,16.50-18.50,10.50-13.50,2.00-2.50,Ti 5 x C to 0.70
8.1.3A Chemical Composition of Austenitic Stainless Steels (Plate/Sheet/Strip),ASTM A 240/A 240M-03c,317L,---,S31700,0.030,2.00,0.75,0.045,0.030,18.0-20.0,11.0-15.0,3.0-4.0,N 0.10
8.1.3A Chemical Composition of Austenitic Stainless Steels (Plate/Sheet/Strip),JIS G 4304:1999,SUS317L,---,---,0.030,2.00,1.00,0.045,0.030,18.00-20.00,11.00-15.00,3.00-4.00,---
8.1.3A Chemical Composition of Austenitic Stainless Steels (Plate/Sheet/Strip),JIS G 4305:1999,SUS317L,---,---,0.030,2.00,1.00,0.045,0.030,18.00-20.00,11.00-15.00,3.00-4.00,---
8.1.3A Chemical Composition of Austenitic Stainless Steels (Plate/Sheet/Strip),EN 10088-2:1995,X2NiCrMo18-15-4,1.4438,---,0.030,2.00,1.00,0.045,0.015,17.50-19.50,13.00-16.00,3.00-4.00,N 0.11
8.1.3A Chemical Composition of Austenitic Stainless Steels (Plate/Sheet/Strip),ASTM A 240/A 240M-03c,317LN,---,S31753,0.030,2.00,0.75,0.045,0.030,18.0-20.0,11.0-15.0,3.0-4.0,N 0.10-0.22
8.1.3A Chemical Composition of Austenitic Stainless Steels (Plate/Sheet/Strip),JIS G 4304:1999,SUS317LN,---,---,0.03,2.00,1.00,0.045,0.030,18.00-20.00,11.00-15.00,3.00-4.00,N 0.10-0.22
8.1.3A Chemical Composition of Austenitic Stainless Steels (Plate/Sheet/Strip),JIS G 4305:1999,SUS317LN,---,---,0.03,2.00,1.00,0.045,0.030,18.00-20.00,11.00-15.00,3.00-4.00,N 0.10-0.22
8.1.3A Chemical Composition of Austenitic Stainless Steels (Plate/Sheet/Strip),EN 10088-2:1995,X2CrNiMoN18-12-4,1.4434,---,0.030,2.00,1.00,0.045,0.015,16.50-19.50,10.50-14.00,3.00-4.00,N 0.10-0.20
8.1.3A Chemical Composition of Austenitic Stainless Steels (Plate/Sheet/Strip),ASTM A 240/A 240M-03c,317LMN,---,S31726,0.030,2.00,0.75,0.045,0.030,17.0-20.0,13.5-17.5,4.0-5.0,N 0.10-0.20
8.1.3A Chemical Composition of Austenitic Stainless Steels (Plate/Sheet/Strip),JIS G 4304:1999,SUS317J1,---,---,0.040,2.50,1.00,0.045,0.030,16.00-19.00,15.00-17.00,4.00-6.00,---
8.1.3A Chemical Composition of Austenitic Stainless Steels (Plate/Sheet/Strip),JIS G 4305:1999,SUS317J1,---,---,0.040,2.50,1.00,0.045,0.030,16.00-19.00,15.00-17.00,4.00-6.00,---
8.1.3A Chemical Composition of Austenitic Stainless Steels (Plate/Sheet/Strip),EN 10088-2:1995,X2CrNiMoN17-13-5,1.4439,---,0.030,2.00,1.00,0.045,0.015,16.50-18.50,12.50-14.50,4.00-5.00,N 0.12-0.22
8.1.3A Chemical Composition of Austenitic Stainless Steels (Plate/Sheet/Strip),ASTM A 240/A 240M-03c,---,---,N08367,0.030,2.00,1.00,0.040,0.030,20.0-22.0,23.5-25.5,6.0-7.0,N 0.18-0.25
8.1.3A Chemical Composition of Austenitic Stainless Steels (Plate/Sheet/Strip),ASTM B 688-96,---,---,N08366,0.035,2.00,1.00,0.040,0.030,20.00-22.00,23.50-25.50,6.00-7.00,---
8.1.3A Chemical Composition of Austenitic Stainless Steels (Plate/Sheet/Strip),ASTM B 688-96,---,---,N08367,0.030,2.00,1.00,0.040,0.030,20.00-22.00,23.50-25.50,6.00-7.00,N 0.18-0.25; Cu 0.75
8.1.3A Chemical Composition of Austenitic Stainless Steels (Plate/Sheet/Strip),JIS G 4304:1999,SUS836L,---,---,0.030,2.00,1.00,0.045,0.030,19.00-24.00,24.00-26.00,5.00-7.00,N 0.25
8.1.3A Chemical Composition of Austenitic Stainless Steels (Plate/Sheet/Strip),JIS G 4305:1999,SUS836L,---,---,0.030,2.00,1.00,0.045,0.030,19.00-24.00,24.00-26.00,5.00-7.00,N 0.25
8.1.3A Chemical Composition of Austenitic Stainless Steels (Plate/Sheet/Strip),EN 10088-2:1995,X1NiCrMoCuN25-20-7,1.4529,---,0.020,1.00,0.50,0.030,0.010,19.00-21.00,24.00-26.00,6.00-7.00,N 0.15-0.25; Cu 0.50-1.50
8.1.3A Chemical Composition of Austenitic Stainless Steels (Plate/Sheet/Strip),ASTM A 240/A 240M-03c,904L,---,N08904,0.020,2.00,1.00,0.045,0.035,19.0-23.0,23.0-28.0,4.0-5.0,N 0.10; Cu 1.0-2.0
8.1.3A Chemical Composition of Austenitic Stainless Steels (Plate/Sheet/Strip),ASTM B 625-99,---,---,N08904,0.020,2.00,1.00,0.045,0.035,19.00-23.00,23.00-28.00,4.0-5.0,Cu 1.0-2.0; Fe bal
8.1.3A Chemical Composition of Austenitic Stainless Steels (Plate/Sheet/Strip),JIS G 4304:1999,SUS890L,---,---,0.020,2.00,1.00,0.045,0.030,19.00-23.00,23.00-28.00,4.00-5.00,Cu 1.00-2.00
8.1.3A Chemical Composition of Austenitic Stainless Steels (Plate/Sheet/Strip),JIS G 4305:1999,SUS890L,---,---,0.020,2.00,1.00,0.045,0.030,19.00-23.00,23.00-28.00,4.00-5.00,Cu 1.00-2.00
8.1.3A Chemical Composition of Austenitic Stainless Steels (Plate/Sheet/Strip),EN 10088-2:1995,X1NiCrMoCu25-20-5,1.4539,---,0.020,2.00,0.70,0.030,0.010,19.00-21.00,24.00-26.00,4.00-5.00,N 0.15; Cu 1.20-2.00
8.1.3A Chemical Composition of Austenitic Stainless Steels (Plate/Sheet/Strip),ASTM A 240/A 240M-03c,321,---,S32100,0.08,2.00,0.75,0.045,0.030,17.0-19.0,9.0-12.0,---,"Ti 5 x (C+N) min, 0.70 max"
8.1.3A Chemical Composition of Austenitic Stainless Steels (Plate/Sheet/Strip),JIS G 4304:1999,SUS321,---,---,0.08,2.00,1.00,0.045,0.030,17.00-19.00,9.00-13.00,---,Ti ≥ 5 x C
8.1.3A Chemical Composition of Austenitic Stainless Steels (Plate/Sheet/Strip),JIS G 4305:1999,SUS321,---,---,0.08,2.00,1.00,0.045,0.030,17.00-19.00,9.00-13.00,---,Ti ≥ 5 x C
8.1.3A Chemical Composition of Austenitic Stainless Steels (Plate/Sheet/Strip),JIS G 4312:1991,SUS321,---,---,0.08,2.00,1.00,0.045,0.030,17.00-19.00,9.00-13.00,---,Ti ≥ 5 x C
8.1.3A Chemical Composition of Austenitic Stainless Steels (Plate/Sheet/Strip),EN 10088-2:1995,X6CrNiTi18-10,1.4541,---,0.08,2.00,1.00,0.045,0.015,17.00-19.00,9.00-12.00,---,Ti 5 x C to 0.70
8.1.3A Chemical Composition of Austenitic Stainless Steels (Plate/Sheet/Strip),ISO 4955:1994,X7CrNiTi18-10,---,---,0.040-0.10,2.0,1.0,0.045,0.030,17.0-19.0,9.0-12.0,---,Ti 5 x C to 0.80
8.1.3A Chemical Composition of Austenitic Stainless Steels (Plate/Sheet/Strip),ASTM A 240/A 240M-03c,347,---,S34700,0.08,2.00,0.75,0.045,0.030,17.0-19.0,9.0-13.0,---,"Cb 10 x C min, 1.00 max"
8.1.3A Chemical Composition of Austenitic Stainless Steels (Plate/Sheet/Strip),JIS G 4304:1999,SUS347,---,---,0.08,2.00,1.00,0.045,0.030,17.00-19.00,9.00-13.00,---,Nb ≥ 10 x C
8.1.3A Chemical Composition of Austenitic Stainless Steels (Plate/Sheet/Strip),JIS G 4305:1999,SUS347,---,---,0.08,2.00,1.00,0.045,0.030,17.00-19.00,9.00-13.00,---,Nb ≥ 10 x C
8.1.3A Chemical Composition of Austenitic Stainless Steels (Plate/Sheet/Strip),JIS G 4312:1991,SUS347,---,---,0.08,2.00,1.00,0.045,0.030,17.00-19.00,9.00-13.00,---,Nb ≥ 10 x C
8.1.3A Chemical Composition of Austenitic Stainless Steels (Plate/Sheet/Strip),EN 10088-2:1995,X6CrNiNb18-10,1.4550,---,0.08,2.00,1.00,0.045,0.015,17.00-19.00,9.00-12.00,---,Nb 10 x C to 1.00
8.1.3A Chemical Composition of Austenitic Stainless Steels (Plate/Sheet/Strip),ISO 4955:1994,X7CrNiNb18-10,---,---,0.040-0.10,2.0,1.0,0.045,0.030,17.0-19.0,9.0-12.0,---,Nb 10 x C to 1.2
