Repository: FlaviodeMorais/PMI

File: extracted/cap8_8.1.4A_wrought_ph_ss_plate.csv
Section,Standard Designation,"Grade, Class, Type, Symbol or Name",Steel Number,UNS Number,C,Mn,Si,P,S,Cr,Ni,Mo,Others
8.1.4A Chemical Composition of Precipitation-Hardening Stainless Steels (Plate/Sheet/Strip),ASTM A 693-03,630,---,S17400,0.07,1.00,1.00,0.040,0.030,15.0-17.5,3.0-5.0,---,Cu 3.0-5.0; Nb+Ta 0.15-0.45
8.1.4A Chemical Composition of Precipitation-Hardening Stainless Steels (Plate/Sheet/Strip),JIS G 4304:1999,SUS630,---,---,0.07,1.00,1.00,0.040,0.030,15.50-17.50,3.00-5.00,---,Cu 3.00-5.00; Nb 0.15-0.45
8.1.4A Chemical Composition of Precipitation-Hardening Stainless Steels (Plate/Sheet/Strip),JIS G 4305:1999,SUS630,---,---,0.07,1.00,1.00,0.040,0.030,15.00-17.50,3.00-5.00,---,Cu 3.00-5.00; Nb 0.15-0.45
8.1.4A Chemical Composition of Precipitation-Hardening Stainless Steels (Plate/Sheet/Strip),JIS G 4312:1991,SUS630,---,---,0.07,1.00,1.00,0.040,0.030,15.50-17.50,3.00-5.00,---,Cu 3.00-5.00; Nb 0.15-0.45
8.1.4A Chemical Composition of Precipitation-Hardening Stainless Steels (Plate/Sheet/Strip),EN 10088-2:1995,X5CrNiCuNb16-4,1.4542,---,0.07,1.50,0.70,0.040,0.015,15.00-17.00,3.00-5.00,0.60,Cu 3.00-5.00; Nb 5 x C to 0.45
8.1.4A Chemical Composition of Precipitation-Hardening Stainless Steels (Plate/Sheet/Strip),ASTM A 693-03,631,---,S17700,0.09,1.00,1.00,0.040,1.00,16.00-18.00,6.5-7.7,---,Al 0.75-1.50
8.1.4A Chemical Composition of Precipitation-Hardening Stainless Steels (Plate/Sheet/Strip),JIS G 4304:1999,SUS631,---,---,0.09,1.00,1.00,0.040,0.030,16.00-18.00,6.50-7.75,---,Al 0.75-1.50
8.1.4A Chemical Composition of Precipitation-Hardening Stainless Steels (Plate/Sheet/Strip),JIS G 4305:1999,SUS631,---,---,0.09,1.00,1.00,0.040,0.030,16.00-18.00,6.50-7.75,---,Al 0.75-1.50
8.1.4A Chemical Composition of Precipitation-Hardening Stainless Steels (Plate/Sheet/Strip),JIS G 4312:1991,SUS631,---,---,0.09,1.00,1.00,0.040,0.030,16.00-18.00,6.50-7.75,---,Al 0.75-1.50
8.1.4A Chemical Composition of Precipitation-Hardening Stainless Steels (Plate/Sheet/Strip),EN 10088-2:1995,X7CrNiAl17-7,1.4568,---,0.09,1.00,0.70,0.040,0.015,16.00-18.00,6.50-7.80,---,Al 0.70-1.50
8.1.4A Chemical Composition of Precipitation-Hardening Stainless Steels (Plate/Sheet/Strip),ASTM A 693-03,632,---,S15700,0.09,1.00,1.00,0.040,0.030,14.00-16.00,6.5-7.7,2.00-3.00,Al 0.75-1.50
8.1.4A Chemical Composition of Precipitation-Hardening Stainless Steels (Plate/Sheet/Strip),EN 10088-2:1995,X8CrNiMoAl15-7-2,1.4532,---,0.10,1.20,0.70,0.040,0.015,14.00-16.00,6.50-7.80,2.00-3.00,Al 0.70-1.50

File: extracted/cap8_8.2.1A_wrought_martensitic_ss_bar.csv
Section,Standard Designation,"Grade, Class, Type, Symbol or Name",Steel Number,UNS Number,C,Mn,Si,P,S,Cr,Ni,Mo,Others
8.2.1A Chemical Composition of Martensitic Stainless Steels (Bar),ASTM A 276-03,403,---,S40300,0.15,1.00,0.50,0.040,0.030,11.5013.0,0.60,---,---
8.2.1A Chemical Composition of Martensitic Stainless Steels (Bar),JIS G 4303:1998,SUS403,---,---,0.15,1.00,0.50,0.040,0.030,11.50-13.00,---,---,---
8.2.1A Chemical Composition of Martensitic Stainless Steels (Bar),JIS G 4311:1991,SUS403,---,---,0.15,1.00,0.50,0.040,0.030,11.50-13.00,---,---,---
8.2.1A Chemical Composition of Martensitic Stainless Steels (Bar),JIS G 4318:1998,SUS403,---,---,0.15,1.00,0.50,0.040,0.030,11.50-13.00,---,---,---
8.2.1A Chemical Composition of Martensitic Stainless Steels (Bar),ASTM A 276-03,410,---,S41000,0.08-0.15,1.00,1.00,0.040,0.030,11.5-13.5,---,---,---
8.2.1A Chemical Composition of Martensitic Stainless Steels (Bar),JIS G 4303:1998,SUS410,---,---,0.15,1.00,1.00,0.040,0.030,11.50-13.50,---,---,---
8.2.1A Chemical Composition of Martensitic Stainless Steels (Bar),JIS G 4311:1991,SUS410,---,---,0.15,1.00,1.00,0.040,0.030,11.50-13.50,---,---,---
8.2.1A Chemical Composition of Martensitic Stainless Steels (Bar),JIS G 4318:1998,SUS410,---,---,0.15,1.00,1.00,0.040,0.030,11.50-13.50,---,---,---
8.2.1A Chemical Composition of Martensitic Stainless Steels (Bar),EN 10088-3:1995,X12Cr13,1.4006,---,0.08-0.15,1.50,1.00,0.040,0.030,11.50-13.50,0.75,---,---
8.2.1A Chemical Composition of Martensitic Stainless Steels (Bar),ASTM A 582/A 582M-95b (2000),416,---,S41600,0.15,1.25,1.00,0.06,0.15 min,12.00-14.00,---,---,---
8.2.1A Chemical Composition of Martensitic Stainless Steels (Bar),JIS G 4303:1998,SUS416,---,---,0.15,1.25,1.00,0.060,0.15 min,12.00-14.00,---,0.60,---
8.2.1A Chemical Composition of Martensitic Stainless Steels (Bar),JIS G 4318:1998,SUS416,---,---,0.15,1.25,1.00,0.060,0.15 min,12.00-14.00,---,0.60,---
8.2.1A Chemical Composition of Martensitic Stainless Steels (Bar),EN 10088-3:1995,X12CrS13,1.4005,---,0.08-0.15,1.50,1.00,0.040,0.15-0.35,12.00-14.00,---,0.60,---
8.2.1A Chemical Composition of Martensitic Stainless Steels (Bar),JIS G 4303:1998,SUS420J1,---,---,0.16-0.25,1.00,1.00,0.040,0.030,12.00-14.00,---,---,---
8.2.1A Chemical Composition of Martensitic Stainless Steels (Bar),JIS G 4318:1998,SUS420J1,---,---,0.16-0.25,1.00,1.00,0.040,0.030,12.00-14.00,---,---,---
8.2.1A Chemical Composition of Martensitic Stainless Steels (Bar),EN 10088-3:1995,X20Cr13,1.4021,---,0.16-0.25,1.50,1.00,0.040,0.030,12.00-14.00,---,---,---
8.2.1A Chemical Composition of Martensitic Stainless Steels (Bar),JIS G 4303:1998,SUS420J2,---,---,0.26-0.40,1.00,1.00,0.040,0.030,12.00-14.00,---,---,---
8.2.1A Chemical Composition of Martensitic Stainless Steels (Bar),JIS G 4318:1998,SUS420J2,---,---,0.26-0.40,1.00,1.00,0.040,0.030,12.00-14.00,---,---,---
8.2.1A Chemical Composition of Martensitic Stainless Steels (Bar),EN 10088-3:1995,X30Cr13,1.4028,---,0.26-0.35,1.50,1.00,0.040,0.030,12.00-14.00,---,---,---
8.2.1A Chemical Composition of Martensitic Stainless Steels (Bar),ASTM A 582/A 582M-95b (2000),420F,---,S42020,0.30-0.40,1.25,1.00,0.06,0.15 min,12.00-14.00,0.50,---,---
8.2.1A Chemical Composition of Martensitic Stainless Steels (Bar),JIS G 4303:1998,SUS420F,---,---,0.26-0.40,1.25,1.00,0.060,0.15 min,12.00-14.00,---,0.60,---
8.2.1A Chemical Composition of Martensitic Stainless Steels (Bar),JIS G 4318:1998,SUS420F,---,---,0.26-0.40,1.25,1.00,0.060,0.15 min,12.00-14.00,---,0.60,---
8.2.1A Chemical Composition of Martensitic Stainless Steels (Bar),EN 10088-3:1995,X29CrS13,1.4029,---,0.25-0.32,1.50,1.00,0.040,0.15-0.25,12.00-13.50,---,0.60,---
8.2.1A Chemical Composition of Martensitic Stainless Steels (Bar),ASTM A 276-03,431,---,S43100,0.20,1.00,1.00,0.040,0.030,15.0-17.0,1.25-2.5,---,---
8.2.1A Chemical Composition of Martensitic Stainless Steels (Bar),JIS G 4303:1998,SUS431,---,---,0.20,1.00,1.00,0.040,0.030,15.00-17.00,1.25-2.50,---,---
8.2.1A Chemical Composition of Martensitic Stainless Steels (Bar),JIS G 4311:1991,SUS431,---,---,0.20,1.00,1.00,0.040,0.030,15.00-17.00,1.25-2.50,---,---
8.2.1A Chemical Composition of Martensitic Stainless Steels (Bar),EN 10088-3:1995,X17CrNi16-2,1.4057,---,0.12-0.22,1.50,1.00,0.040,0.030,15.00-17.00,1.50-2.50,---,---
8.2.1A Chemical Composition of Martensitic Stainless Steels (Bar),ASTM A 276-03,440A,---,S44002,0.60-0.75,1.00,1.00,0.040,0.030,16.0-18.0,---,0.75,---
8.2.1A Chemical Composition of Martensitic Stainless Steels (Bar),JIS G 4303:1998,SUS440A,---,---,0.60-0.75,1.00,1.00,0.040,0.030,16.00-18.00,---,---,---
8.2.1A Chemical Composition of Martensitic Stainless Steels (Bar),EN 10088-3:1995,X70CrMo15,1.4109,---,0.65-0.75,1.00,0.70,0.040,0.030,14.00-16.00,---,0.40-0.80,---
8.2.1A Chemical Composition of Martensitic Stainless Steels (Bar),ASTM A 276-03,440B,---,S44003,0.75-0.95,1.00,1.00,0.040,0.030,16.0-18.0,---,0.75,---
8.2.1A Chemical Composition of Martensitic Stainless Steels (Bar),JIS G 4303:1998,SUS440B,---,---,0.75-0.95,1.00,1.00,0.040,0.030,16.00-18.00,---,---,---
8.2.1A Chemical Composition of Martensitic Stainless Steels (Bar),ASTM A 276-03,440C,---,S44004,0.95-1.20,1.00,1.00,0.040,0.030,16.0-18.0,---,0.75,---
8.2.1A Chemical Composition of Martensitic Stainless Steels (Bar),JIS G 4303:1998,SUS440C,---,---,0.95-1.20,1.00,1.00,0.040,0.030,16.00-18.00,---,---,---
8.2.1A Chemical Composition of Martensitic Stainless Steels (Bar),JIS G 4318:1998,SUS440C,---,---,0.95-1.20,1.00,1.00,0.040,0.030,16.00-18.00,---,0.75,---
8.2.1A Chemical Composition of Martensitic Stainless Steels (Bar),EN 10088-3:1995,X105CrMo17,1.4125,---,0.95-1.20,1.00,1.00,0.040,0.030,16.00-18.00,---,0.40-0.80,---

File: extracted/cap8_8.2.2A_wrought_ferritic_ss_bar.csv
Section,Standard Designation,"Grade, Class, Type, Symbol or Name",Steel Number,UNS Number,C,Mn,Si,P,S,Cr,Ni,Mo,Others
8.2.2A Chemical Composition of Ferritic Stainless Steels (Bar),ASTM A 276-03,405,---,S40500,0.08,1.00,1.00,0.040,0.030,11.5-14.5,0.50,---,Al 0.10-0.30
8.2.2A Chemical Composition of Ferritic Stainless Steels (Bar),JIS G 4303:1998,SUS405,---,---,0.08,1.00,1.00,0.040,0.030,11.50-14.50,---,---,Al 0.10-0.30
8.2.2A Chemical Composition of Ferritic Stainless Steels (Bar),JIS G 4311:1991,SUS405,---,---,0.08,1.00,1.00,0.040,0.030,11.50-14.50,---,---,Al 0.10-0.30
8.2.2A Chemical Composition of Ferritic Stainless Steels (Bar),EN 10088-3:1995,X6Cr13,1.4000,---,0.08,1.00,1.00,0.040,0.030,12.00-14.00,---,---,---
8.2.2A Chemical Composition of Ferritic Stainless Steels (Bar),ISO 4955:1994,X6Cr13,---,---,0.08,1.0,1.0,0.040,0.030,12.0-14.0,1.0,---,---
8.2.2A Chemical Composition of Ferritic Stainless Steels (Bar),ASTM A 276-03,430,---,S43000,0.12,1.00,1.00,0.040,0.030,16.0-18.0,---,---,---
8.2.2A Chemical Composition of Ferritic Stainless Steels (Bar),JIS G 4303:1998,SUS430,---,---,0.12,1.00,0.75,0.040,0.030,16.00-18.00,---,---,---
8.2.2A Chemical Composition of Ferritic Stainless Steels (Bar),JIS G 4311:1991,SUS430,---,---,0.12,1.00,0.75,0.040,0.030,16.00-18.00,---,---,---
8.2.2A Chemical Composition of Ferritic Stainless Steels (Bar),JIS G 4318:1998,SUS430,---,---,0.12,1.00,0.75,0.040,0.030,16.00-18.00,---,---,---
8.2.2A Chemical Composition of Ferritic Stainless Steels (Bar),EN 10088-3:1995,X6Cr17,1.4016,---,0.08,1.00,1.00,0.040,0.030,16.00-18.00,---,---,---
8.2.2A Chemical Composition of Ferritic Stainless Steels (Bar),ASTM A 582/A 582M-95b (2000),430F,---,S43020,0.12,1.25,1.00,0.060,0.15 min,16.00-18.00,---,---,---
8.2.2A Chemical Composition of Ferritic Stainless Steels (Bar),JIS G 4303:1998,SUS430F,---,---,0.12,1.25,1.00,0.060,0.15 min,16.00-18.00,---,---,---
8.2.2A Chemical Composition of Ferritic Stainless Steels (Bar),JIS G 4318:1998,SUS430F,---,---,0.12,1.25,1.00,0.060,0.15 min,16.00-18.00,---,---,---
8.2.2A Chemical Composition of Ferritic Stainless Steels (Bar),EN 10088-3:1995,X6CrMoS17,1.4105,---,0.08,1.50,1.50,0.040,0.15-0.35,16.00-18.00,---,0.20-0.60,---
8.2.2A Chemical Composition of Ferritic Stainless Steels (Bar),ISO 4955:1994,X6Cr17,---,---,0.08,1.0,1.0,0.040,0.030,16.0-18.0,1.0,---,---
8.2.2A Chemical Composition of Ferritic Stainless Steels (Bar),ASTM A 582/A 582M-95b (2000),---,---,S18235,0.025,0.50,1.00,0.030,0.15-0.35,17.05-18.50,1.00,2.00-2.50,N 0.025; Ti 0.30-1.00; C+N 0.035
8.2.2A Chemical Composition of Ferritic Stainless Steels (Bar),EN 10088-3:1995,X2CrMoTiS18-2,1.4523,---,0.030,0.50,1.00,0.040,0.15-0.35,17.50-19.00,---,2.00-2.50,C+N 0.040
8.2.2A Chemical Composition of Ferritic Stainless Steels (Bar),JIS G 4303:1998,SUS434,---,---,0.12,1.00,1.00,0.040,0.030,16.00-18.00,---,0.75-1.25,---
8.2.2A Chemical Composition of Ferritic Stainless Steels (Bar),EN 10088-3:1995,X6CrMo17-1,1.4113,---,0.08,1.00,1.00,0.040,0.030,16.00-18.00,---,0.90-1.40,---
8.2.2A Chemical Composition of Ferritic Stainless Steels (Bar),ASTM A 276-03,447,---,S44700,0.010,0.30,0.20,0.025,0.020,28.0-30.0,0.15,3.5-4.2,N 0.020; Cu 0.15; C+N 0.025
8.2.2A Chemical Composition of Ferritic Stainless Steels (Bar),JIS G 4303:1998,SUS447J1,---,---,0.010,0.40,0.40,0.030,0.020,28.50-32.00,0.50,1.50-2.50,N 0.015; Cu 0.20; Ni+Cu 0.50
8.2.2A Chemical Composition of Ferritic Stainless Steels (Bar),ASTM A 276-03,XM-27,---,S44627,0.010,0.40,0.40,0.020,0.020,25.0-27.5,0.50,0.75-1.50,N 0.015; Cu 0.20; Cb 0.05-0.20
8.2.2A Chemical Composition of Ferritic Stainless Steels (Bar),JIS G 4303:1998,SUSXM27,---,---,0.010,0.40,0.40,0.030,0.020,25.00-27.50,0.50,0.75-1.50,N 0.015; Cu 0.20; Ni+Cu 0.50
8.2.2A Chemical Composition of Ferritic Stainless Steels (Bar),ASTM A 276-03,446,---,S44600,0.20,1.50,1.00,0.040,0.030,23.0-27.0,0.75,---,N 0.25
8.2.2A Chemical Composition of Ferritic Stainless Steels (Bar),JIS G 4311:1991,SUH446,---,---,0.20,1.50,1.00,0.040,0.030,23.00-27.00,---,---,N 0.25
8.2.2A Chemical Composition of Ferritic Stainless Steels (Bar),ISO 4955:1994,X15CrN26,---,---,0.20,1.0,1.0,0.040,0.030,24.0-28.0,1.0,---,N 0.15-0.25
8.2.2A Chemical Composition of Ferritic Stainless Steels (Bar),EN 10095:1999,X18CrN28,1.4749,---,0.15-0.20,1.00,1.00,0.040,0.015,26.00-29.00,---,---,N 0.15-0.25

File: extracted/cap8_8.2.3A_wrought_austenitic_ss_bar.csv
Section,Standard Designation,"Grade, Class, Type, Symbol or Name",Steel Number,UNS Number,C,Mn,Si,P,S,Cr,Ni,Mo,Others
8.2.3A Chemical Composition of Austenitic Stainless Steels (Bar),ASTM A 276-03,201,---,S20100,0.15,5.5-7.5,1.00,0.060,0.030,16.0-18.0,3.5-5.5,---,N 0.25
8.2.3A Chemical Composition of Austenitic Stainless Steels (Bar),JIS G 4303:1998,SUS201,---,---,0.15,5.50-7.50,1.00,0.060,0.030,16.00-18.00,3.50-5.50,---,N 0.25
8.2.3A Chemical Composition of Austenitic Stainless Steels (Bar),ASTM A 276-03,202,---,S20200,0.15,7.5-10.0,1.00,0.060,0.030,17.0-19.0,4.0-6.0,---,N 0.25
8.2.3A Chemical Composition of Austenitic Stainless Steels (Bar),JIS G 4303:1998,SUS202,---,---,0.15,7.50-10.00,1.00,0.060,0.030,17.00-19.00,4.00-6.00,---,N 0.25
8.2.3A Chemical Composition of Austenitic Stainless Steels (Bar),JIS G 4303:1998,SUS301,---,---,0.15,2.00,1.00,0.045,0.030,16.00-18.00,6.00-8.00,---,---
8.2.3A Chemical Composition of Austenitic Stainless Steels (Bar),EN 10088-3:1995,X10CrNi18-8,1.4310,---,0.05-0.15,2.00,2.00,0.045,0.015,16.00-19.00,6.00-9.50,0.80,N 0.11
8.2.3A Chemical Composition of Austenitic Stainless Steels (Bar),ASTM A 276-03,302,---,S30200,0.15,2.00,1.00,0.045,0.030,17.0-19.0,8.0-10.0,---,N 0.10
8.2.3A Chemical Composition of Austenitic Stainless Steels (Bar),JIS G 4303:1998,SUS302,---,---,0.15,2.00,0.75,0.045,0.030,17.00-19.00,8.00-10.00,---,---
8.2.3A Chemical Composition of Austenitic Stainless Steels (Bar),JIS G 4318:1998,SUS302,---,---,0.15,2.00,0.75,0.045,0.030,17.00-19.00,8.00-10.00,---,---
8.2.3A Chemical Composition of Austenitic Stainless Steels (Bar),ASTM A 582/A 582M-95b (2000),303,---,S30300,0.15,2.00,1.00,0.20,0.15 min,17.00-19.00,8.00-10.00,---,---
8.2.3A Chemical Composition of Austenitic Stainless Steels (Bar),JIS G 4303:1998,SUS303,---,---,0.15,2.00,1.00,0.20,0.15 min,17.00-19.00,8.00-10.00,0.60,---
8.2.3A Chemical Composition of Austenitic Stainless Steels (Bar),JIS G 4318:1998,SUS303,---,---,0.15,2.00,1.00,0.20,0.15 min,17.00-19.00,8.00-10.00,0.60,---
8.2.3A Chemical Composition of Austenitic Stainless Steels (Bar),EN 10088-3:1995,X8CrNiS18-9,1.4305,---,0.10,2.00,1.00,0.045,0.15-0.35,17.00-19.00,8.00-10.00,---,N 0.11; Cu 1.00
8.2.3A Chemical Composition of Austenitic Stainless Steels (Bar),ASTM A 582/A 582M-95b (2000),303Se,---,S30323,0.15,2.00,1.00,0.20,0.06,17.00-19.00,8.00-10.00,---,Se 0.15 min
8.2.3A Chemical Composition of Austenitic Stainless Steels (Bar),JIS G 4303:1998,SUS303Se,---,---,0.15,2.00,1.00,0.20,0.06,17.00-19.00,8.00-10.00,0.60,Se 0.15 min
8.2.3A Chemical Composition of Austenitic Stainless Steels (Bar),JIS G 4318:1998,SUS303Se,---,---,0.15,2.00,1.00,0.20,0.06,17.00-19.00,8.00-10.00,0.60,Se 0.15 min
8.2.3A Chemical Composition of Austenitic Stainless Steels (Bar),ASTM A 276-03,304,---,S30400,0.08,2.00,1.00,0.045,0.030,18.0-20.0,8.0-11.0,---,---
8.2.3A Chemical Composition of Austenitic Stainless Steels (Bar),JIS G 4303:1998,SUS304,---,---,0.08,2.00,1.00,0.045,0.030,18.00-20.00,8.00-10.50,---,---
8.2.3A Chemical Composition of Austenitic Stainless Steels (Bar),JIS G 4311:1991,SUS304,---,---,0.08,2.00,1.00,0.045,0.030,18.00-20.00,8.00-10.50,---,---
8.2.3A Chemical Composition of Austenitic Stainless Steels (Bar),JIS G 4318:1998,SUS304,---,---,0.08,2.00,1.00,0.045,0.030,18.00-20.00,8.00-10.50,---,---
8.2.3A Chemical Composition of Austenitic Stainless Steels (Bar),EN 10088-3:1995,X5CrNi18-10,1.4301,---,0.07,2.00,1.00,0.045,0.030,17.00-19.50,8.00-10.50,---,N 0.11
8.2.3A Chemical Composition of Austenitic Stainless Steels (Bar),ASTM A 276-03,304L,---,S30403,0.030,2.00,1.00,0.045,0.030,18.0-20.0,8.0-12.0,---,---
8.2.3A Chemical Composition of Austenitic Stainless Steels (Bar),JIS G 4303:1998,SUS304L,---,---,0.030,2.00,1.00,0.045,0.030,18.00-20.00,9.00-13.00,---,---
8.2.3A Chemical Composition of Austenitic Stainless Steels (Bar),JIS G 4318:1998,SUS304L,---,---,0.030,2.00,1.00,0.045,0.030,18.00-20.00,9.00-13.00,---,---
8.2.3A Chemical Composition of Austenitic Stainless Steels (Bar),EN 10088-3:1995,X2CrNi18-9,1.4307,---,0.030,2.00,1.00,0.045,0.030,17.50-19.50,8.00-10.00,---,N 0.11
8.2.3A Chemical Composition of Austenitic Stainless Steels (Bar),ASTM A 276-03,304N,---,S30451,0.08,2.00,1.00,0.045,0.030,18.0-20.0,8.0-11.0,---,N 0.10-0.16
8.2.3A Chemical Composition of Austenitic Stainless Steels (Bar),JIS G 4303:1998,SUS304N1,---,---,0.08,2.50,1.00,0.045,0.030,18.00-20.00,7.00-10.50,---,N 0.10-0.25
8.2.3A Chemical Composition of Austenitic Stainless Steels (Bar),ASTM A 276-03,304LN,---,S30453,0.030,2.00,1.00,0.045,0.030,18.0-20.0,8.0-11.0,---,N 0.10-0.16
8.2.3A Chemical Composition of Austenitic Stainless Steels (Bar),JIS G 4303:1998,SUS304LN,---,---,0.030,2.00,1.00,0.045,0.030,17.00-19.00,8.50-11.50,---,N 0.12-0.22
8.2.3A Chemical Composition of Austenitic Stainless Steels (Bar),EN 10088-3:1995,X2CrNiN18-10,1.4311,---,0.030,2.00,1.00,0.045,0.030,17.00-19.50,8.50-11.50,---,N 0.12-0.22
8.2.3A Chemical Composition of Austenitic Stainless Steels (Bar),ASTM A 276-03,XM-21,---,S30452,0.08,2.00,1.00,0.045,0.030,18.0-20.0,8.0-10.0,---,N 0.16-0.30
8.2.3A Chemical Composition of Austenitic Stainless Steels (Bar),JIS G 4303:1998,SUS304N2,---,---,0.08,2.50,1.00,0.045,0.030,18.00-20.00,7.50-10.50,---,N 0.15-0.30; Nb 0.15
8.2.3A Chemical Composition of Austenitic Stainless Steels (Bar),ASTM A 276-03,305,---,S30500,0.12,2.00,1.00,0.045,0.030,17.0-19.0,11.0-13.0,---,---
8.2.3A Chemical Composition of Austenitic Stainless Steels (Bar),JIS G 4303:1998,SUS305,---,---,0.12,2.00,1.00,0.045,0.030,17.00-19.00,10.50-13.00,---,---
8.2.3A Chemical Composition of Austenitic Stainless Steels (Bar),JIS G 4318:1998,SUS305,---,---,0.12,2.00,1.00,0.045,0.030,17.00-19.00,10.50-13.00,---,---
8.2.3A Chemical Composition of Austenitic Stainless Steels (Bar),EN 10088-3:1995,X4CrNi18-12,1.4303,---,0.06,2.00,1.00,0.045,0.030,17.00-19.00,11.00-13.00,---,N 0.11
8.2.3A Chemical Composition of Austenitic Stainless Steels (Bar),ASTM A 276-03,309S,---,S30908,0.08,2.00,1.00,0.045,0.030,22.0-24.0,12.0-15.0,---,---
8.2.3A Chemical Composition of Austenitic Stainless Steels (Bar),JIS G 4303:1998,SUS309S,---,---,0.08,2.00,1.00,0.045,0.030,22.00-24.00,12.00-15.00,---,---
8.2.3A Chemical Composition of Austenitic Stainless Steels (Bar),JIS G 4311:1991,SUS309S,---,---,0.08,2.00,1.00,0.045,0.030,22.00-24.00,12.00-15.00,---,---
8.2.3A Chemical Composition of Austenitic Stainless Steels (Bar),JIS G 4318:1998,SUS309S,---,---,0.08,2.00,1.00,0.045,0.030,22.00-24.00,12.00-15.00,---,---
8.2.3A Chemical Composition of Austenitic Stainless Steels (Bar),ISO 4955:1994,X6CrNi23-14,---,---,0.08,2.0,1.0,0.045,0.030,22.0-24.0,12.0-15.0,---,---
8.2.3A Chemical Composition of Austenitic Stainless Steels (Bar),ASTM A 276-03,310S,---,S31008,0.08,2.00,1.50,0.045,0.30,24.0-26.0,19.0-22.0,---,---
8.2.3A Chemical Composition of Austenitic Stainless Steels (Bar),JIS G 4303:1998,SUS310S,---,---,0.08,2.00,1.50,0.045,0.030,24.00-26.00,19.00-22.00,---,---
8.2.3A Chemical Composition of Austenitic Stainless Steels (Bar),JIS G 4311:1991,SUS310S,---,---,0.08,2.00,1.50,0.045,0.030,24.00-26.00,19.00-22.00,---,---
8.2.3A Chemical Composition of Austenitic Stainless Steels (Bar),JIS G 4318:1998,SUS310S,---,---,0.08,2.00,1.50,0.045,0.030,24.00-26.00,19.00-22.00,---,---
8.2.3A Chemical Composition of Austenitic Stainless Steels (Bar),ISO 4955:1994,X6CrNi25-21,---,---,0.08,2.0,1.5,0.045,0.030,24.0-26.0,19.0-22.0,---,---
8.2.3A Chemical Composition of Austenitic Stainless Steels (Bar),ASTM A 276-03,316,---,S31600,0.08,2.00,1.00,0.045,0.030,16.0-18.0,10.0-14.0,2.00-3.00,---
8.2.3A Chemical Composition of Austenitic Stainless Steels (Bar),JIS G 4303:1998,SUS316,---,---,0.08,2.00,1.00,0.045,0.030,16.00-18.00,10.00-14.00,2.00-3.00,---
8.2.3A Chemical Composition of Austenitic Stainless Steels (Bar),JIS G 4311:1991,SUS316,---,---,0.08,2.00,1.00,0.045,0.030,16.00-18.00,10.00-14.00,2.00-3.00,---
8.2.3A Chemical Composition of Austenitic Stainless Steels (Bar),JIS G 4318:1998,SUS316,---,---,0.08,2.00,1.00,0.045,0.030,16.00-18.00,10.00-14.00,2.00-3.00,---
8.2.3A Chemical Composition of Austenitic Stainless Steels (Bar),EN 10088-3:1995,X5CrNiMo17-12-2,1.4401,---,0.07,2.00,1.00,0.045,0.030,16.50-18.50,10.00-13.00,2.00-2.50,N 0.11
8.2.3A Chemical Composition of Austenitic Stainless Steels (Bar),EN 10088-3:1995,X3CrNiMo17-13-3,1.4436,---,0.05,2.00,1.00,0.045,0.030,16.50-18.50,10.50-13.00,2.50-3.00,N 0.11
8.2.3A Chemical Composition of Austenitic Stainless Steels (Bar),ASTM A 276-03,316L,---,S31603,0.030,2.00,1.00,0.045,0.030,16.0-18.0,10.0-14.0,2.00-3.00,---
8.2.3A Chemical Composition of Austenitic Stainless Steels (Bar),JIS G 4303:1998,SUS316L,---,---,0.030,2.00,1.00,0.045,0.030,16.00-18.00,12.00-15.00,2.00-3.00,---
8.2.3A Chemical Composition of Austenitic Stainless Steels (Bar),JIS G 4318:1998,SUS316L,---,---,0.030,2.00,1.00,0.045,0.030,16.00-18.00,12.00-15.00,2.00-3.00,---
8.2.3A Chemical Composition of Austenitic Stainless Steels (Bar),EN 10088-3:1995,X2CrNiMo17-12-2,1.4404,---,0.030,2.00,1.00,0.045,0.030,16.50-18.50,10.00-13.00,2.00-2.50,N 0.11
8.2.3A Chemical Composition of Austenitic Stainless Steels (Bar),EN 10088-3:1995,X2CrNiMo17-12-3,1.4432,---,0.030,2.00,1.00,0.045,0.030,16.50-18.50,10.50-13.00,2.50-3.00,N 0.11
8.2.3A Chemical Composition of Austenitic Stainless Steels (Bar),EN 10088-3:1995,X2CrNiMo18-14-3,1.4435,---,0.030,2.00,1.00,0.045,0.030,17.00-19.00,12.50-15.00,2.50-3.00,N 0.11
8.2.3A Chemical Composition of Austenitic Stainless Steels (Bar),ASTM A 276-03,316N,---,S31651,0.08,2.00,1.00,0.045,0.030,16.0-18.0,10.0-14.0,2.00-3.00,N 0.10-0.16
8.2.3A Chemical Composition of Austenitic Stainless Steels (Bar),JIS G 4303:1998,SUS316N,---,---,0.08,2.00,1.00,0.045,0.030,16.00-18.00,10.00-14.00,2.00-3.00,N 0.10-0.22
8.2.3A Chemical Composition of Austenitic Stainless Steels (Bar),ASTM A 276-03,316LN,---,S31653,0.030,2.00,1.00,0.045,0.030,16.0-18.0,10.0-13.0,2.00-3.00,N 0.10-0.16
8.2.3A Chemical Composition of Austenitic Stainless Steels (Bar),JIS G 4303:1998,SUS316LN,---,---,0.030,2.00,1.00,0.045,0.030,16.50-18.50,10.50-14.50,2.00-3.00,N 0.12-0.22
8.2.3A Chemical Composition of Austenitic Stainless Steels (Bar),EN 10088-3:1995,X2CrNiMoN17-11-2,1.4406,---,0.030,2.00,1.00,0.045,0.030,16.50-18.50,10.00-12.00,2.00-2.50,N 0.12-0.22
8.2.3A Chemical Composition of Austenitic Stainless Steels (Bar),EN 10088-3:1995,X2CrNiMoN17-13-3,1.4429,---,0.030,2.00,1.00,0.045,0.015,16.50-18.50,11.00-14.00,2.50-3.00,N 0.12-0.22
8.2.3A Chemical Composition of Austenitic Stainless Steels (Bar),ASTM A 276-03,316Ti,---,S31635,0.08,2.00,1.00,0.045,0.030,16.0-18.0,10.0-14.0,2.00-3.00,N 0.10; Ti 5 x(C+N) to 0.70
8.2.3A Chemical Composition of Austenitic Stainless Steels (Bar),JIS G 4303:1998,SUS316Ti,---,---,0.08,2.00,1.00,0.045,0.030,16.00-18.00,10.00-14.00,2.00-3.00,Ti 5 x C min
8.2.3A Chemical Composition of Austenitic Stainless Steels (Bar),JIS G 4311:1991,SUS316Ti,---,---,0.08,2.00,1.00,0.045,0.030,16.00-18.00,10.00-14.00,2.00-3.00,Ti 5 x C min
8.2.3A Chemical Composition of Austenitic Stainless Steels (Bar),EN 10088-3:1995,X6CrNiMoTi17-12-2,1.4571,---,0.08,2.00,1.00,0.045,0.030,16.50-18.50,10.50-13.50,2.0-2.50,Ti 5 x C to 0.70
8.2.3A Chemical Composition of Austenitic Stainless Steels (Bar),ASTM A 276-03,317,---,S31700,0.08,2.00,1.00,0.045,0.030,18.0-20.0,11.0-15.0,3.0-4.0,N 0.10
8.2.3A Chemical Composition of Austenitic Stainless Steels (Bar),JIS G 4303:1998,SUS317,---,---,0.08,2.00,1.00,0.045,0.030,18.00-20.00,11.00-15.00,3.00-4.00,---
8.2.3A Chemical Composition of Austenitic Stainless Steels (Bar),JIS G 4311:1991,SUS317,---,---,0.08,2.00,1.00,0.045,0.030,18.00-20.00,11.00-15.00,3.00-4.00,---
8.2.3A Chemical Composition of Austenitic Stainless Steels (Bar),JIS G 4303:1998,SUS317L,---,---,0.030,2.00,1.00,0.045,0.030,18.00-20.00,11.00-15.00,3.00-4.00,---
8.2.3A Chemical Composition of Austenitic Stainless Steels (Bar),EN 10088-3:1995,X2CrNiMo18-15-4,1.4438,---,0.030,2.00,1.00,0.045,0.030,17.50-19.50,13.00-16.00,3.00-4.00,N 0.11
8.2.3A Chemical Composition of Austenitic Stainless Steels (Bar),JIS G 4303:1998,SUS 317J1,---,---,0.040,2.50,1.00,0.045,0.030,16.00-19.00,15.00-17.00,4.00-6.00,---
8.2.3A Chemical Composition of Austenitic Stainless Steels (Bar),EN 10088-3:1995,X2CrNiMoN17-13-5,1.4439,---,0.030,2.00,1.00,0.045,0.015,16.50-18.50,12.50-14.50,4.00-5.00,N 0.12-0.22
8.2.3A Chemical Composition of Austenitic Stainless Steels (Bar),ASTM B 691-02,---,---,N08367,0.030,2.00,1.00,0.040,0.030,20.00-22.00,23.50-25.50,6.00-7.00,N 0.18-0.25; Cu 0.75
8.2.3A Chemical Composition of Austenitic Stainless Steels (Bar),JIS G 4303:1998,SUS836L,---,---,0.030,2.00,1.00,0.045,0.030,19.00-24.00,24.00-26.00,5.00-7.00,N 0.25
8.2.3A Chemical Composition of Austenitic Stainless Steels (Bar),ASTM B 649-02,---,---,N08904,0.020,2.00,1.00,0.045,0.035,19.00-23.00,23.00-28.00,4.00-5.00,Cu 1.0-2.0
8.2.3A Chemical Composition of Austenitic Stainless Steels (Bar),JIS G 4303:1998,SUS890L,---,---,0.020,2.00,1.00,0.045,0.030,19.00-23.00,23.00-28.00,4.00-5.00,Cu 1.00-2.00
8.2.3A Chemical Composition of Austenitic Stainless Steels (Bar),EN 10088-3:1995,X1NiCrMoCu25-20-5,1.4539,---,0.020,2.00,0.70,0.030,0.010,19.00-21.00,24.00-26.00,4.00-5.00,N 0.15; Cu 1.20-2.00
8.2.3A Chemical Composition of Austenitic Stainless Steels (Bar),ASTM A 276-03,321,---,S32100,0.08,2.00,1.00,0.045,0.030,17.0-19.0,9.0-12.0,---,Ti 5 x (C+N) to 0.70
8.2.3A Chemical Composition of Austenitic Stainless Steels (Bar),JIS G 4303:1998,SUS321,---,---,0.08,2.00,1.00,0.045,0.030,17.00-19.00,9.00-13.00,---,Ti 5 x C min
8.2.3A Chemical Composition of Austenitic Stainless Steels (Bar),JIS G 4318:1998,SUS321,---,---,0.08,2.00,1.00,0.045,0.030,17.00-19.00,9.00-13.00,---,Ti 5 x C min
8.2.3A Chemical Composition of Austenitic Stainless Steels (Bar),JIS G 4311:1991,SUS321,---,---,0.08,2.00,1.00,0.045,0.030,17.00-19.00,9.00-13.00,---,Ti 5 x C min
8.2.3A Chemical Composition of Austenitic Stainless Steels (Bar),EN 10088-3:1995,X6CrNiTi18-10,1.4541,---,0.08,2.00,1.00,0.045,0.030,17.00-19.00,9.00-12.00,---,Ti 5 x C to 0.70
8.2.3A Chemical Composition of Austenitic Stainless Steels (Bar),ISO 4955:1994,X7CrNiTi18-10,---,---,0.040-0.10,2.0,1.0,0.045,0.030,17.0-19.0,9.0-12.0,---,Ti 5 x C to 0.80
8.2.3A Chemical Composition of Austenitic Stainless Steels (Bar),ASTM A 276-03,347,---,S34700,0.08,2.00,1.00,0.045,0.030,17.0-19.0,9.0-12.0,---,Cb 10 x C to 1.10
8.2.3A Chemical Composition of Austenitic Stainless Steels (Bar),JIS G 4303:1998,SUS347,---,---,0.08,2.00,1.00,0.045,0.030,17.00-19.00,9.00-13.00,---,Nb 10 x C min
8.2.3A Chemical Composition of Austenitic Stainless Steels (Bar),JIS G 4311:1991,SUS347,---,---,0.08,2.00,1.00,0.045,0.030,17.00-19.00,9.00-13.00,---,Nb 10 x C min
8.2.3A Chemical Composition of Austenitic Stainless Steels (Bar),JIS G 4318:1998,SUS347,---,---,0.08,2.00,1.00,0.045,0.030,17.00-19.00,9.00-13.00,---,Nb 10 x C min
8.2.3A Chemical Composition of Austenitic Stainless Steels (Bar),EN 10088-3:1995,X6CrNiNb18-10,1.4550,---,0.08,2.00,1.00,0.045,0.015,17.00-19.00,9.00-12.00,---,Nb 10 x C to 1.00
8.2.3A Chemical Composition of Austenitic Stainless Steels (Bar),ISO 4955:1994,X7CrNiNb18-10,---,---,0.040-0.10,2.0,1.0,0.045,0.030,17.0-19.0,9.0-12.0,---,Nb 10 x C to 1.2
8.2.3A Chemical Composition of Austenitic Stainless Steels (Bar),ASTM A 276-03,309,---,S30900,0.20,2.00,1.00,0.045,0.030,22.0-24.0,12.0-15.0,---,---
8.2.3A Chemical Composition of Austenitic Stainless Steels (Bar),JIS G 4311:1991,SUH309,---,---,0.20,2.00,1.00,0.040,0.030,22.00-24.00,12.00-15.00,---,---
8.2.3A Chemical Composition of Austenitic Stainless Steels (Bar),EN 10095:1999,X12CrNi23-13,1.4833,---,0.15,2.00,1.00,0.045,0.015,22.00-24.00,12.00-14.00,---,N 0.11
8.2.3A Chemical Composition of Austenitic Stainless Steels (Bar),ASTM A 276-03,310,---,S31000,0.25,2.00,1.50,0.045,0.030,24.0-26.0,19.0-22.0,---,---
8.2.3A Chemical Composition of Austenitic Stainless Steels (Bar),JIS G 4311:1991,SUH310,---,---,0.25,2.00,1.50,0.040,0.030,24.00-26.00,19.00-22.00,---,---
8.2.3A Chemical Composition of Austenitic Stainless Steels (Bar),EN 10095:1999,X15CrNiSi25-21,1.4841,---,0.20,2.00,1.50-2.50,0.045,0.015,24.00-26.00,19.00-22.00,---,N 0.11
8.2.3A Chemical Composition of Austenitic Stainless Steels (Bar),ISO 4955:1994,X15CrNiSi25-21,---,---,0.20,2.0,1.5-2.5,0.045,0.030,24.0-26.0,19.0-22.0,---,---
