Repository: FlaviodeMorais/PMI

File: extracted/cap8_8.2.4A_wrought_ph_ss_bar.csv
Section,Standard Designation,"Grade, Class, Type, Symbol or Name",Steel Number,UNS Number,C,Mn,Si,P,S,Cr,Ni,Mo,Others
8.2.4A Chemical Composition of Precipitation-Hardening Stainless Steels (Bar),ASTM A 564/A 564M-02a,630,---,S17400,0.07,1.00,1.00,0.040,0.030,15.00-17.50,3.00-5.00,---,Cu 3.00-5.00; Cb+Ta 0.15-0.45
8.2.4A Chemical Composition of Precipitation-Hardening Stainless Steels (Bar),JIS G 4303:1998,SUS630,---,---,0.07,1.00,1.00,0.040,0.030,15.50-17.50,3.00-5.00,---,Cu 3.00-5.00; Nb 0.15-0.45
8.2.4A Chemical Composition of Precipitation-Hardening Stainless Steels (Bar),JIS G 4311:1991,SUS630,---,---,0.07,1.00,1.00,0.040,0.030,15.50-17.50,3.00-5.00,---,Cu 3.00-5.00; Nb 0.15-0.45
8.2.4A Chemical Composition of Precipitation-Hardening Stainless Steels (Bar),EN 10088-3:1995,X5CrNiCuNb16-4,1.4542,---,0.07,1.50,0.70,0.040,0.030,15.00-17.00,3.00-5.00,0.60,Cu 3.00-5.00; Nb 5 x C to 0.45
8.2.4A Chemical Composition of Precipitation-Hardening Stainless Steels (Bar),ASTM A 564/A 564M-02a,631,---,S17700,0.09,1.00,1.00,0.040,0.030,16.00-18.00,6.50-7.75,---,Al 0.75-1.50
8.2.4A Chemical Composition of Precipitation-Hardening Stainless Steels (Bar),JIS G 4303:1998,SUS631,---,---,0.09,1.00,1.00,0.040,0.030,16.00-18.00,6.5-7.75,---,Al 0.75-1.50
8.2.4A Chemical Composition of Precipitation-Hardening Stainless Steels (Bar),JIS G 4311:1991,SUS631,---,---,0.09,1.00,1.00,0.040,0.030,16.00-18.00,6.5-7.75,---,Al 0.75-1.50
8.2.4A Chemical Composition of Precipitation-Hardening Stainless Steels (Bar),EN 10088-3:1995,X7CrNiAl17-7,1.4568,---,0.09,1.00,0.70,0.040,0.015,16.00-18.00,6.50-7.80,---,Al 0.70-1.50

File: extracted/cap8_8.2.5A_wrought_duplex_ss_bar.csv
Section,Standard Designation,"Grade, Class, Type, Symbol or Name",Steel Number,UNS Number,C,Mn,Si,P,S,Cr,Ni,Mo,Others
8.2.5A Chemical Composition of Duplex Stainless Steels (Bar),ASTM A 276-03,---,---,S31803,0.030,2.00,1.00,0.030,0.020,21.0-23.0,4.5-6.5,2.5-3.5,N 0.08-0.20
8.2.5A Chemical Composition of Duplex Stainless Steels (Bar),ASTM A 276-03,---,---,S32205,0.030,2.00,1.00,0.030,0.020,22.0-23.0,4.5-6.5,3.0-3.5,N 0.14-0.20
8.2.5A Chemical Composition of Duplex Stainless Steels (Bar),JIS G 4303:1998,SUS 329J3L,---,---,0.030,2.00,1.00,0.040,0.030,21.00-24.00,4.50-6.50,2.50-3.50,N 0.08-0.20
8.2.5A Chemical Composition of Duplex Stainless Steels (Bar),EN 10088-3:1995,X2CrNiMoN22-5-3,1.4462,---,0.030,2.00,1.00,0.035,0.015,21.00-23.00,4.50-6.50,2.50-3.50,N 0.10-0.22

File: extracted/cap9_9.1.1_resulfurized_carbon_free_machining.csv
Section,Standard Designation,"Grade, Class, Type, Symbol or Name",Steel Number,UNS Number,C,Mn,Si,P,S,Cr,Ni,Mo,Others
9.1.1 Chemical Composition of Resulfurized Carbon Steels for Free-Machining Applications,ASTM A 29/A 29M-03,1109,---,G11090,0.08-0.13,0.60-0.90,---,0.040,0.08-0.13,---,---,---,---
9.1.1 Chemical Composition of Resulfurized Carbon Steels for Free-Machining Applications,ASTM A 576-90b (2000),1109,---,G11090,0.08-0.13,0.60-0.90,---,0.040,0.08-0.13,---,---,---,---
9.1.1 Chemical Composition of Resulfurized Carbon Steels for Free-Machining Applications,JIS G 4804:1999,SUM 12,---,---,0.08-0.13,0.60-0.90,---,0.040,0.08-0.13,---,---,---,---
9.1.1 Chemical Composition of Resulfurized Carbon Steels for Free-Machining Applications,EN 10087:1998,10S20,1.0721,---,0.07-0.13,0.70-1.10,0.40,0.06,0.15-0.25,---,---,---,---
9.1.1 Chemical Composition of Resulfurized Carbon Steels for Free-Machining Applications,EN 10277-3:1999,10S20,1.0721,---,0.07-0.13,0.70-1.10,0.40,0.06,0.15-0.25,---,---,---,---
9.1.1 Chemical Composition of Resulfurized Carbon Steels for Free-Machining Applications,ISO 683-9:1988,10 S 20,---,---,0.07-0.13,0.70-1.10,0.15-0.40,0.06,0.15-0.25,---,---,---,---
9.1.1 Chemical Composition of Resulfurized Carbon Steels for Free-Machining Applications,ASTM A 29/A 29M-03,1110,---,G11100,0.08-0.13,0.30-0.60,---,0.040,0.08-0.13,---,---,---,---
9.1.1 Chemical Composition of Resulfurized Carbon Steels for Free-Machining Applications,ASTM A 576-90b (2000),1110,---,G11100,0.08-0.13,0.30-0.60,---,0.040,0.08-0.13,---,---,---,---
9.1.1 Chemical Composition of Resulfurized Carbon Steels for Free-Machining Applications,JIS G 4804:1999,SUM 11,---,---,0.08-0.13,0.30-0.60,---,0.040,0.08-0.13,---,---,---,---
9.1.1 Chemical Composition of Resulfurized Carbon Steels for Free-Machining Applications,ASTM A 29/A 29M-03,1117,---,G11700,0.14-0.20,1.00-1.30,---,0.040,0.08-0.13,---,---,---,---
9.1.1 Chemical Composition of Resulfurized Carbon Steels for Free-Machining Applications,ASTM A 29/A 29M-03,1118,---,G11180,0.14-0.20,1.30-1.60,---,0.040,0.08-0.13,---,---,---,---
9.1.1 Chemical Composition of Resulfurized Carbon Steels for Free-Machining Applications,ASTM A 576-90b (2000),1117,---,G11700,0.14-0.20,1.00-1.30,---,0.040,0.08-0.13,---,---,---,---
9.1.1 Chemical Composition of Resulfurized Carbon Steels for Free-Machining Applications,ASTM A 576-90b (2000),1118,---,G11180,0.14–0.20,1.30–1.60,---,0.040,0.08-0.13,---,---,---,---
9.1.1 Chemical Composition of Resulfurized Carbon Steels for Free-Machining Applications,SAE J403-NOV01,1117,---,G11700,0.14-0.20,1.00-1.30,---,0.030,0.08-0.13,---,---,---,---
9.1.1 Chemical Composition of Resulfurized Carbon Steels for Free-Machining Applications,SAE J403-NOV01,1118,---,G11180,0.14-0.20,1.30-1.60,---,0.030,0.08-0.13,---,---,---,---
9.1.1 Chemical Composition of Resulfurized Carbon Steels for Free-Machining Applications,JIS G 4804:1999,SUM 31,---,---,0.14-0.20,1.00-1.30,---,0.040,0.08-0.13,---,---,---,---
9.1.1 Chemical Composition of Resulfurized Carbon Steels for Free-Machining Applications,JIS G 4804:1999,SUM 32,---,---,0.12-0.20,0.60-1.10,---,0.040,0.10-0.20,---,---,---,---
9.1.1 Chemical Composition of Resulfurized Carbon Steels for Free-Machining Applications,EN 10087:1998,15SMn13,1.0725,---,0.12-0.18,0.90-1.30,0.40,0.06,0.08-0.18,---,---,---,---
9.1.1 Chemical Composition of Resulfurized Carbon Steels for Free-Machining Applications,EN 10277-3:1999,15SMn13,1.0725,---,0.12-0.18,0.90-1.30,0.40,0.06,0.08-0.18,---,---,---,---
9.1.1 Chemical Composition of Resulfurized Carbon Steels for Free-Machining Applications,ISO 683-9:1988,17 SMn 20,---,---,0.14-0.20,1.20-1.60,0.15-0.40,0.06,0.15-0.25,---,---,---,---
9.1.1 Chemical Composition of Resulfurized Carbon Steels for Free-Machining Applications,ASTM A 29/A 29M-03,1137,---,G11370,0.32-0.39,1.35-1.65,---,0.040,0.08-0.13,---,---,---,---
9.1.1 Chemical Composition of Resulfurized Carbon Steels for Free-Machining Applications,ASTM A 576-90b (2000),1137,---,G11370,0.32-0.39,1.35-1.65,---,0.040,0.08-0.13,---,---,---,---
9.1.1 Chemical Composition of Resulfurized Carbon Steels for Free-Machining Applications,SAE J403-NOV01,1137,---,G11370,0.32-0.39,1.35-1.65,---,0.030,0.08-0.13,---,---,---,---
9.1.1 Chemical Composition of Resulfurized Carbon Steels for Free-Machining Applications,JIS G 4804:1999,SUM 41,---,---,0.32-0.39,1.35-1.65,---,0.040,0.08-0.13,---,---,---,---
9.1.1 Chemical Composition of Resulfurized Carbon Steels for Free-Machining Applications,EN 10087:1998,35S20,1.0726,---,0.32-0.39,0.70-1.10,0.40,0.06,0.15-0.25,---,---,---,---
9.1.1 Chemical Composition of Resulfurized Carbon Steels for Free-Machining Applications,EN 10087:1998,36SMn14,1.0764,---,0.32-0.39,1.30-1.70,0.40,0.06,0.10-0.18,---,---,---,---
9.1.1 Chemical Composition of Resulfurized Carbon Steels for Free-Machining Applications,EN 10277-3:1999,35S20,1.0726,---,0.32-0.39,0.70-1.10,0.40,0.06,0.15-0.25,---,---,---,---
9.1.1 Chemical Composition of Resulfurized Carbon Steels for Free-Machining Applications,EN 10277-3:1999,36SMn14,1.0764,---,0.32-0.39,1.30-1.70,0.40,0.06,0.10-0.18,---,---,---,---
9.1.1 Chemical Composition of Resulfurized Carbon Steels for Free-Machining Applications,ISO 683-9:1988,35 S 20,---,---,0.32-0.39,0.70-1.10,0.15-0.40,0.06,0.15-0.25,---,---,---,---
9.1.1 Chemical Composition of Resulfurized Carbon Steels for Free-Machining Applications,ISO 683-9:1988,35 SMn 20,---,---,0.32-0.39,0.90-1.40,0.15-0.40,0.06,0.15-0.25,---,---,---,---
9.1.1 Chemical Composition of Resulfurized Carbon Steels for Free-Machining Applications,ASTM A 29/A 29M-03,1139,---,G11390,0.35-0.43,1.35-1.65,---,0.040,0.13-0.20,---,---,---,---
9.1.1 Chemical Composition of Resulfurized Carbon Steels for Free-Machining Applications,ASTM A 576-90b (2000),1139,---,G11390,0.35–0.43,1.35–1.65,---,0.040,0.13-0.20,---,---,---,---
9.1.1 Chemical Composition of Resulfurized Carbon Steels for Free-Machining Applications,SAE J403-NOV01,1138,---,G11380,0.34-0.40,0.70-1.00,---,0.030,0.08-0.13,---,---,---,---
9.1.1 Chemical Composition of Resulfurized Carbon Steels for Free-Machining Applications,EN 10087:1998,38SMn28,1.0760,---,0.35-0.40,1.20-1.50,0.40,0.06,0.24-0.33,---,---,---,---
9.1.1 Chemical Composition of Resulfurized Carbon Steels for Free-Machining Applications,EN 10277-3:1999,38SMn28,1.0760,---,0.35-0.40,1.20-1.50,0.40,0.06,0.24-0.33,---,---,---,---
9.1.1 Chemical Composition of Resulfurized Carbon Steels for Free-Machining Applications,ASTM A 29/A 29M-03,1140,---,G11400,0.37-0.44,0.70-1.00,---,0.040,0.08-0.13,---,---,---,---
9.1.1 Chemical Composition of Resulfurized Carbon Steels for Free-Machining Applications,ASTM A 576-90b (2000),1140,---,G11400,0.37–0.44,0.70–1.00,---,0.040,0.08-0.13,---,---,---,---
9.1.1 Chemical Composition of Resulfurized Carbon Steels for Free-Machining Applications,SAE J403-NOV01,1140,---,G11400,0.37-0.44,0.70-1.00,---,0.030,0.08-0.13,---,---,---,---
9.1.1 Chemical Composition of Resulfurized Carbon Steels for Free-Machining Applications,ASTM A 29/A 29M-03,1141,---,G11410,0.37-0.45,1.35-1.65,---,0.040,0.08-0.13,---,---,---,---
9.1.1 Chemical Composition of Resulfurized Carbon Steels for Free-Machining Applications,ASTM A 576-90b (2000),1141,---,G11410,0.37-0.45,1.35-1.65,---,0.040,0.08-0.13,---,---,---,---
9.1.1 Chemical Composition of Resulfurized Carbon Steels for Free-Machining Applications,SAE J403-NOV01,1141,---,G11410,0.37-0.45,1.35-1.65,---,0.030,0.08-0.13,---,---,---,---
9.1.1 Chemical Composition of Resulfurized Carbon Steels for Free-Machining Applications,JIS G 4804:1999,SUM 42,---,---,0.37-0.45,1.35-1.65,---,0.040,0.08-0.13,---,---,---,---
9.1.1 Chemical Composition of Resulfurized Carbon Steels for Free-Machining Applications,ASTM A 29/A 29M-03,1144,---,G11440,0.40-0.48,1.35-1.65,---,0.040,0.24-0.33,---,---,---,---
9.1.1 Chemical Composition of Resulfurized Carbon Steels for Free-Machining Applications,ASTM A 576-90b (2000),1144,---,G11440,0.40-0.48,1.35-1.65,---,0.040,0.24-0.33,---,---,---,---
9.1.1 Chemical Composition of Resulfurized Carbon Steels for Free-Machining Applications,SAE J403-NOV01,1144,---,G11440,0.40-0.48,1.35-1.65,---,0.030,0.24-0.33,---,---,---,---
9.1.1 Chemical Composition of Resulfurized Carbon Steels for Free-Machining Applications,JIS G 4804:1999,SUM 43,---,---,0.40-0.48,1.35-1.65,---,0.040,0.24-0.33,---,---,---,---
9.1.1 Chemical Composition of Resulfurized Carbon Steels for Free-Machining Applications,EN 10087:1998,44SMn28,1.0762,---,0.40-0.48,1.30-1.70,0.40,0.06,0.24-0.33,---,---,---,---
9.1.1 Chemical Composition of Resulfurized Carbon Steels for Free-Machining Applications,EN 10277-3:1999,44SMn28,1.0762,---,0.40-0.48,1.30-1.70,0.40,0.06,0.24-0.33,---,---,---,---
9.1.1 Chemical Composition of Resulfurized Carbon Steels for Free-Machining Applications,ISO 683-9:1988,44 SMn 28,---,---,0.40-0.48,1.30-1.70,0.15-0.40,0.06,0.24-0.33,---,---,---,---
9.1.1 Chemical Composition of Resulfurized Carbon Steels for Free-Machining Applications,ASTM A 29/A 29M-03,1146,---,G11460,0.42-0.49,0.70-1.00,---,0.040,0.08-0.13,---,---,---,---
9.1.1 Chemical Composition of Resulfurized Carbon Steels for Free-Machining Applications,ASTM A 576-90b (2000),1146,---,G11460,0.42-0.49,0.70-1.00,---,0.040,0.08-0.13,---,---,---,---
9.1.1 Chemical Composition of Resulfurized Carbon Steels for Free-Machining Applications,SAE J403-NOV01,1146,---,G11460,0.42-0.49,0.70-1.00,---,0.030,0.08-0.13,---,---,---,---
9.1.1 Chemical Composition of Resulfurized Carbon Steels for Free-Machining Applications,EN 10087:1998,46S20,1.0727,---,0.42-0.50,0.70-1.10,0.40,0.06,0.15-0.25,---,---,---,---
9.1.1 Chemical Composition of Resulfurized Carbon Steels for Free-Machining Applications,EN 10277-3:1999,46S20,1.0727,---,0.42-0.50,0.70-1.10,0.40,0.06,0.15-0.25,---,---,---,---
9.1.1 Chemical Composition of Resulfurized Carbon Steels for Free-Machining Applications,ISO 683-9:1988,46 S 20,---,---,0.42-0.50,0.70-1.10,0.15-0.40,0.06,0.15-0.25,---,---,---,---
9.1.1 Chemical Composition of Resulfurized Carbon Steels for Free-Machining Applications,ASTM A 29/A 29M-03,1151,---,G11510,0.48-0.55,0.70-1.00,---,0.040,0.08-0.13,---,---,---,---
9.1.1 Chemical Composition of Resulfurized Carbon Steels for Free-Machining Applications,ASTM A 576-90b (2000),1151,---,G11510,0.48-0.55,0.70-1.00,---,0.040,0.08-0.13,---,---,---,---
9.1.1 Chemical Composition of Resulfurized Carbon Steels for Free-Machining Applications,SAE J403-NOV01,1151,---,G11510,0.48-0.55,0.70-1.00,---,0.030,0.08-0.13,---,---,---,---

File: extracted/cap9_9.1.2_rephos_resulfurized_carbon_free_machining.csv
Section,Standard Designation,"Grade, Class, Type, Symbol or Name",Steel Number,UNS Number,C,Mn,Si,P,S,Cr,Ni,Mo,Others
9.1.2 Chemical Composition of Rephosphorized and Resulfurized Carbon Steels for Free-Machining Applications,ASTM A 29/A 29M-03,1212,---,G12120,0.13,0.70-1.00,---,0.07-0.12,0.16-0.23,---,---,---,---
9.1.2 Chemical Composition of Rephosphorized and Resulfurized Carbon Steels for Free-Machining Applications,ASTM A 576-90b (2000),1212,---,G12120,0.13,0.70-1.00,---,0.07-0.12,0.16-0.23,---,---,---,---
9.1.2 Chemical Composition of Rephosphorized and Resulfurized Carbon Steels for Free-Machining Applications,SAE J403-NOV01,1212,---,G12120,0.13,0.70-1.00,---,0.07-0.12,0.16-0.23,---,---,---,---
9.1.2 Chemical Composition of Rephosphorized and Resulfurized Carbon Steels for Free-Machining Applications,JIS G 4804:1999,SUM 21,---,---,0.13,0.70-1.00,---,0.07-0.12,0.16-0.23,---,---,---,---
9.1.2 Chemical Composition of Rephosphorized and Resulfurized Carbon Steels for Free-Machining Applications,ISO 683-9:1988,9 S 20,---,---,0.13,0.60-1.20,0.05,0.11,0.15-0.25,---,---,---,---
9.1.2 Chemical Composition of Rephosphorized and Resulfurized Carbon Steels for Free-Machining Applications,ASTM A 29/A 29M-03,1213,---,G12130,0.13,0.70-1.00,---,0.07-0.12,0.24-0.33,---,---,---,---
9.1.2 Chemical Composition of Rephosphorized and Resulfurized Carbon Steels for Free-Machining Applications,ASTM A 576-90b (2000),1213,---,G12130,0.13,0.70-1.00,---,0.07-0.12,0.24-0.33,---,---,---,---
9.1.2 Chemical Composition of Rephosphorized and Resulfurized Carbon Steels for Free-Machining Applications,SAE J403-NOV01,1213,---,G12130,0.13,0.70-1.00,---,0.07-0.12,0.24-0.33,---,---,---,---
9.1.2 Chemical Composition of Rephosphorized and Resulfurized Carbon Steels for Free-Machining Applications,JIS G 4804:1999,SUM 22,---,---,0.13,0.70-1.00,---,0.07-0.12,0.24-0.33,---,---,---,---
9.1.2 Chemical Composition of Rephosphorized and Resulfurized Carbon Steels for Free-Machining Applications,EN 10087:1998,11SMn30,1.0715,---,0.14,0.90-1.30,0.05,0.11,0.27-0.33,---,---,---,---
9.1.2 Chemical Composition of Rephosphorized and Resulfurized Carbon Steels for Free-Machining Applications,EN 10277-3:1999,11SMn30,1.0715,---,0.14,0.90-1.30,0.05,0.11,0.27-0.33,---,---,---,---
9.1.2 Chemical Composition of Rephosphorized and Resulfurized Carbon Steels for Free-Machining Applications,ISO 683-9:1988,11 SMn 28,---,---,0.14,0.90-1.30,0.05,0.11,0.24-0.33,---,---,---,---
9.1.2 Chemical Composition of Rephosphorized and Resulfurized Carbon Steels for Free-Machining Applications,ASTM A 29/A 29M-03,1215,---,G12150,0.09,0.75-1.05,---,0.04-0.09,0.26-0.35,---,---,---,---
9.1.2 Chemical Composition of Rephosphorized and Resulfurized Carbon Steels for Free-Machining Applications,ASTM A 576-90b (2000),1215,---,G12150,0.09,0.75-1.05,---,0.04-0.09,0.26-0.35,---,---,---,---
9.1.2 Chemical Composition of Rephosphorized and Resulfurized Carbon Steels for Free-Machining Applications,SAE J403-NOV01,1215,---,G12150,0.09,0.75-1.05,---,0.04-0.09,0.26-0.35,---,---,---,---
9.1.2 Chemical Composition of Rephosphorized and Resulfurized Carbon Steels for Free-Machining Applications,JIS G 4804:1999,SUM 23,---,---,0.09,0.75-1.05,---,0.04-0.09,0.26-0.35,---,---,---,---
9.1.2 Chemical Composition of Rephosphorized and Resulfurized Carbon Steels for Free-Machining Applications,JIS G 4804:1999,SUM 25,---,---,0.15,0.90-1.40,---,0.07-0.12,0.30-0.40,---,---,---,---
9.1.2 Chemical Composition of Rephosphorized and Resulfurized Carbon Steels for Free-Machining Applications,EN 10087:1998,11SMn37,1.0736,---,0.14,1.00-1.50,0.05,0.11,0.34-0.40,---,---,---,---
9.1.2 Chemical Composition of Rephosphorized and Resulfurized Carbon Steels for Free-Machining Applications,EN 10277-3:1999,11SMn37,1.0736,---,0.14,1.00-1.50,0.05,0.11,0.34-0.40,---,---,---,---
9.1.2 Chemical Composition of Rephosphorized and Resulfurized Carbon Steels for Free-Machining Applications,ISO 683-9:1988,12 SMn 35,---,---,0.15,1.00-1.50,0.05,0.11,0.30-0.40,---,---,---,---

File: extracted/cap9_9.1.3_resulfurized_leaded_carbon_free_machining.csv
Section,Standard Designation,"Grade, Class, Type, Symbol or Name",Steel Number,UNS Number,C,Mn,Si,P,S,Cr,Ni,Mo,Others
9.1.3 Chemical Composition of Resulfurized and Leaded Carbon Steels for Free-Machining Applications,ASTM A 29/A 29M-03,11 L 09,---,G11094,0.08-0.13,0.60-0.90,---,0.040,0.08-0.13,---,---,---,Pb 0.15-0.35
9.1.3 Chemical Composition of Resulfurized and Leaded Carbon Steels for Free-Machining Applications,ASTM A 576-90b (2000),11 L 09,---,G11094,0.08-0.13,0.60-0.90,---,0.040,0.08-0.13,---,---,---,Pb 0.15-0.35
9.1.3 Chemical Composition of Resulfurized and Leaded Carbon Steels for Free-Machining Applications,EN 10087:1998,10SPb20,1.0722,---,0.07-0.13,0.70-1.10,0.40,0.06,0.15-0.25,---,---,---,Pb 0.20-0.35
9.1.3 Chemical Composition of Resulfurized and Leaded Carbon Steels for Free-Machining Applications,EN 10277-3:1999,10SPb20,1.0722,---,0.07-0.13,0.70-1.10,0.40,0.06,0.15-0.25,---,---,---,Pb 0.20-0.35
9.1.3 Chemical Composition of Resulfurized and Leaded Carbon Steels for Free-Machining Applications,ISO 683-9:1988,10 SPb 20,---,---,0.07-0.13,0.70-1.10,0.15-0.40,0.06,0.15-0.25,---,---,---,Pb 0.15-0.35
9.1.3 Chemical Composition of Resulfurized and Leaded Carbon Steels for Free-Machining Applications,ASTM A 29/A 29M-03,11 L 17,---,G11174,0.14-0.20,1.00-1.30,---,0.040,0.08-0.13,---,---,---,Pb 0.15-0.35
9.1.3 Chemical Composition of Resulfurized and Leaded Carbon Steels for Free-Machining Applications,ASTM A 576-90b (2000),11 L 17,---,G11174,0.14-0.20,1.00-1.30,---,0.040,0.08-0.13,---,---,---,Pb 0.15-0.35
9.1.3 Chemical Composition of Resulfurized and Leaded Carbon Steels for Free-Machining Applications,SAE J403-NOV01,11L17,---,G11174,0.14-0.20,1.00-1.30,---,0.030,0.08-0.13,---,---,---,Pb 0.15-0.35
9.1.3 Chemical Composition of Resulfurized and Leaded Carbon Steels for Free-Machining Applications,JIS G 4804:1999,SUM 31 L,---,---,0.14-0.20,1.00-1.30,---,0.040,0.08-0.13,---,---,---,Pb 0.10-0.35
9.1.3 Chemical Composition of Resulfurized and Leaded Carbon Steels for Free-Machining Applications,ASTM A 29/A 29M-03,11 L 37,---,G11374,0.32-0.39,1.35-1.65,---,0.040,0.08-0.13,---,---,---,Pb 0.15-0.35
9.1.3 Chemical Composition of Resulfurized and Leaded Carbon Steels for Free-Machining Applications,ASTM A 576-90b (2000),11 L 37,---,G11374,0.32-0.39,1.35-1.65,---,0.040,0.08-0.13,---,---,---,Pb 0.15-0.35
9.1.3 Chemical Composition of Resulfurized and Leaded Carbon Steels for Free-Machining Applications,SAE J403-NOV01,11L37,---,G11374,0.32-0.39,1.35-1.65,---,0.030,0.08-0.13,---,---,---,Pb 0.15-0.35
9.1.3 Chemical Composition of Resulfurized and Leaded Carbon Steels for Free-Machining Applications,EN 10087:1998,36SMnPb14,1.0765,---,0.32-0.39,1.30-1.70,0.40,0.06,0.10-0.18,---,---,---,Pb 0.15-0.35
9.1.3 Chemical Composition of Resulfurized and Leaded Carbon Steels for Free-Machining Applications,EN 10277-3:1999,36SMnPb14,1.0765,---,0.32-0.39,1.30-1.70,0.40,0.06,0.10-0.18,---,---,---,Pb 0.15-0.35
9.1.3 Chemical Composition of Resulfurized and Leaded Carbon Steels for Free-Machining Applications,ASTM A 29/A 29M-03,11 L 41,---,G11414,0.37-0.45,1.35-1.65,---,0.040,0.08-0.13,---,---,---,Pb 0.15-0.35
9.1.3 Chemical Composition of Resulfurized and Leaded Carbon Steels for Free-Machining Applications,ASTM A 576-90b (2000),11 L 41,---,G11414,0.37-0.45,1.35-1.65,---,0.040,0.08-0.13,---,---,---,Pb 0.15-0.35
9.1.3 Chemical Composition of Resulfurized and Leaded Carbon Steels for Free-Machining Applications,SAE J403-NOV01,11L41,---,G11414,0.37-0.45,1.35-1.65,---,0.030,0.08-0.13,---,---,---,Pb 0.15-0.35
9.1.3 Chemical Composition of Resulfurized and Leaded Carbon Steels for Free-Machining Applications,EN 10087:1998,38SMnPb28,1.0761,---,0.35-0.40,1.20-1.50,0.40,0.06,0.24-0.33,---,---,---,Pb 0.15-0.35
9.1.3 Chemical Composition of Resulfurized and Leaded Carbon Steels for Free-Machining Applications,EN 10277-3:1999,38SMnPb28,1.0761,---,0.35-0.40,1.20-1.50,0.40,0.06,0.24-0.33,---,---,---,Pb 0.15-0.35
9.1.3 Chemical Composition of Resulfurized and Leaded Carbon Steels for Free-Machining Applications,ASTM A 29/A 29M-03,11 L 44,---,G11444,0.40-0.48,1.35-1.65,---,0.040,0.24-0.33,---,---,---,Pb 0.15-0.35
9.1.3 Chemical Composition of Resulfurized and Leaded Carbon Steels for Free-Machining Applications,ASTM A 576-90b (2000),11 L 44,---,G11444,0.40-0.48,1.35-1.65,---,0.040,0.24-0.33,---,---,---,Pb 0.15-0.35
9.1.3 Chemical Composition of Resulfurized and Leaded Carbon Steels for Free-Machining Applications,SAE J403-NOV01,11L44,---,G11444,0.40-0.48,1.35-1.65,---,0.030,0.24-0.33,---,---,---,Pb 0.15-0.35
9.1.3 Chemical Composition of Resulfurized and Leaded Carbon Steels for Free-Machining Applications,EN 10087:1998,44SMnPb28,1.0763,---,0.40-0.48,1.30-1.70,0.40,0.06,0.24-0.33,---,---,---,Pb 0.15-0.35
9.1.3 Chemical Composition of Resulfurized and Leaded Carbon Steels for Free-Machining Applications,EN 10277-3:1999,44SMnPb28,1.0763,---,0.40-0.48,1.30-1.70,0.40,0.06,0.24-0.33,---,---,---,Pb 0.15-0.35
9.1.3 Chemical Composition of Resulfurized and Leaded Carbon Steels for Free-Machining Applications,ASTM A 29/A 29M-03,11 L 46,---,G11464,0.42-0.49,0.70-1.00,---,0.040,0.08-0.13,---,---,---,Pb 0.15-0.35
9.1.3 Chemical Composition of Resulfurized and Leaded Carbon Steels for Free-Machining Applications,ASTM A 576-90b (2000),11 L 46,---,G11464,0.42-0.49,0.70-1.00,---,0.040,0.08-0.13,---,---,---,Pb 0.15-0.35
9.1.3 Chemical Composition of Resulfurized and Leaded Carbon Steels for Free-Machining Applications,SAE J403-NOV01,11L46,---,G11464,0.42-0.49,0.70-1.00,---,0.030,0.08-0.13,---,---,---,Pb 0.15-0.35
9.1.3 Chemical Composition of Resulfurized and Leaded Carbon Steels for Free-Machining Applications,EN 10087:1998,46SPb20,1.0757,---,0.42-0.50,0.70-1.10,0.40,0.06,0.15-0.25,---,---,---,Pb 0.15-0.35
9.1.3 Chemical Composition of Resulfurized and Leaded Carbon Steels for Free-Machining Applications,EN 10277-3:1999,46SPb20,1.0757,---,0.42-0.50,0.70-1.10,0.40,0.06,0.15-0.25,---,---,---,Pb 0.15-0.35

File: extracted/cap9_9.1.4_9.1.5_rephos_resulfurized_leaded_and_ss_free_machining.csv
Section,Standard Designation,"Grade, Class, Type, Symbol or Name",Steel Number,UNS Number,C,Mn,Si,P,S,Cr,Ni,Mo,Others
9.1.4-9.1.5 Chemical Composition of Rephosphorized/Resulfurized/Leaded Carbon Steels and Free-Machining Stainless Steels,ASTM A 29/A 29M-03,12 L 13,---,G12134,0.13,0.70-1.00,---,0.07-0.12,0.24-0.33,---,---,---,Pb 0.15-0.35
9.1.4-9.1.5 Chemical Composition of Rephosphorized/Resulfurized/Leaded Carbon Steels and Free-Machining Stainless Steels,ASTM A 576-90b (2000),12 L 13,---,G12134,0.13,0.70-1.00,---,0.07-0.12,0.24-0.33,---,---,---,Pb 0.15-0.35
9.1.4-9.1.5 Chemical Composition of Rephosphorized/Resulfurized/Leaded Carbon Steels and Free-Machining Stainless Steels,SAE J403-NOV01,12L13,---,G12134,0.13,0.70-1.00,---,0.07-0.12,0.24-0.33,---,---,---,Pb 0.15-0.35
9.1.4-9.1.5 Chemical Composition of Rephosphorized/Resulfurized/Leaded Carbon Steels and Free-Machining Stainless Steels,JIS G 4804:1999,SUM 22 L,---,---,0.13,0.70-1.00,---,0.07-0.12,0.24-0.33,---,---,---,Pb 0.10-0.35
9.1.4-9.1.5 Chemical Composition of Rephosphorized/Resulfurized/Leaded Carbon Steels and Free-Machining Stainless Steels,EN 10087:1998,11SMnPb30,1.0718,---,0.14,0.90-1.30,0.05,0.11,0.27-0.33,---,---,---,Pb 0.20-0.35
9.1.4-9.1.5 Chemical Composition of Rephosphorized/Resulfurized/Leaded Carbon Steels and Free-Machining Stainless Steels,EN 10277-3:1999,11SMnPb30,1.0718,---,0.14,0.90-1.30,0.05,0.11,0.27-0.33,---,---,---,Pb 0.20-0.35
9.1.4-9.1.5 Chemical Composition of Rephosphorized/Resulfurized/Leaded Carbon Steels and Free-Machining Stainless Steels,ISO 683-9:1988,11 SMnPb 28,---,---,0.14,0.90-1.30,0.05,0.11,0.24-0.33,---,---,---,Pb 0.15-0.35
9.1.4-9.1.5 Chemical Composition of Rephosphorized/Resulfurized/Leaded Carbon Steels and Free-Machining Stainless Steels,ASTM A 29/A 29M-03,12 L 14,---,G12144,0.15,0.85-1.15,---,0.04-0.09,0.26-0.35,---,---,---,Pb 0.15-0.35
9.1.4-9.1.5 Chemical Composition of Rephosphorized/Resulfurized/Leaded Carbon Steels and Free-Machining Stainless Steels,ASTM A 576-90b (2000),12 L 14,---,---,0.15,0.85-1.15,---,0.04-0.09,0.26-0.35,---,---,---,Pb 0.15-0.35
9.1.4-9.1.5 Chemical Composition of Rephosphorized/Resulfurized/Leaded Carbon Steels and Free-Machining Stainless Steels,SAE J403-NOV01,12L14,---,G12144,0.15,0.85-1.15,---,0.04-0.09,0.26-0.35,---,---,---,Pb 0.15-0.35
9.1.4-9.1.5 Chemical Composition of Rephosphorized/Resulfurized/Leaded Carbon Steels and Free-Machining Stainless Steels,JIS G 4804:1999,SUM 24 L,---,---,0.15,0.85-1.15,---,0.04-0.09,0.26-0.35,---,---,---,Pb 0.10-0.35
9.1.4-9.1.5 Chemical Composition of Rephosphorized/Resulfurized/Leaded Carbon Steels and Free-Machining Stainless Steels,ASTM A 29/A 29M-03,12 L 15,---,G12154,0.09,0.75-1.05,---,0.04-0.09,0.26-0.35,---,---,---,Pb 0.15-0.35
9.1.4-9.1.5 Chemical Composition of Rephosphorized/Resulfurized/Leaded Carbon Steels and Free-Machining Stainless Steels,ASTM A 576-90b (2000),12 L 15,---,G12154,0.09,0.75-1.05,---,0.04-0.09,0.26-0.35,---,---,---,Pb 0.15-0.35
9.1.4-9.1.5 Chemical Composition of Rephosphorized/Resulfurized/Leaded Carbon Steels and Free-Machining Stainless Steels,SAE J403-NOV01,12L15,---,G12154,0.09,0.75-1.05,---,0.04-0.09,0.26-0.35,---,---,---,Pb 0.15-0.35
9.1.4-9.1.5 Chemical Composition of Rephosphorized/Resulfurized/Leaded Carbon Steels and Free-Machining Stainless Steels,JIS G 4804:1999,SUM 23 L,---,---,0.09,0.75-1.05,---,0.04-0.09,0.26-0.35,---,---,---,Pb 0.10-0.35
9.1.4-9.1.5 Chemical Composition of Rephosphorized/Resulfurized/Leaded Carbon Steels and Free-Machining Stainless Steels,EN 10087:1998,11SMnPb37,1.0737,---,0.14,1.00-1.50,0.05,0.11,0.34-0.40,---,---,---,Pb 0.20-0.35
9.1.4-9.1.5 Chemical Composition of Rephosphorized/Resulfurized/Leaded Carbon Steels and Free-Machining Stainless Steels,EN 10277-3:1999,11SMnPb37,1.0737,---,0.14,1.00-1.50,0.05,0.11,0.34-0.40,---,---,---,Pb 0.20-0.35
9.1.4-9.1.5 Chemical Composition of Rephosphorized/Resulfurized/Leaded Carbon Steels and Free-Machining Stainless Steels,ISO 683-9:1988,12 SMnPb 35,---,---,0.15,1.00-1.50,0.05,0.11,0.30-0.40,---,---,---,Pb 0.15-0.35
9.1.4-9.1.5 Chemical Composition of Rephosphorized/Resulfurized/Leaded Carbon Steels and Free-Machining Stainless Steels,ASTM A 895-89 (2000),416,---,S41600,0.15,1.25,1.00,0.06,0.15 min,12.00-14.00,---,---,---
9.1.4-9.1.5 Chemical Composition of Rephosphorized/Resulfurized/Leaded Carbon Steels and Free-Machining Stainless Steels,EN 10088-3:1995,X12CrS13,1.4005,---,0.08-0.15,1.50,1.00,0.040,0.15-0.35,12.00-14.00,---,0.60,---
9.1.4-9.1.5 Chemical Composition of Rephosphorized/Resulfurized/Leaded Carbon Steels and Free-Machining Stainless Steels,ASTM A 895-89 (2000),303,---,S30300,0.15,2.00,1.00,0.20,0.15 min,17.00-19.00,8.00-10.00,---,---
9.1.4-9.1.5 Chemical Composition of Rephosphorized/Resulfurized/Leaded Carbon Steels and Free-Machining Stainless Steels,EN 10088-3:1995,X8CrNiS18-9,1.4305,---,0.10,2.00,1.00,0.045,0.15-0.35,17.00-19.00,8.00-10.00,---,N 0.11; Cu 1.00

File: extracted/cap9_9.2.1_cold_rolled_carbon_spring_steels.csv
Section,Standard Designation,"Grade, Class, Type, Symbol or Name",Steel Number,UNS Number,C,Mn,Si,P,S,Cr,Ni,Mo,Others
9.2.1 Chemical Composition of Cold Rolled Carbon Spring Steels,ASTM A 682/A 682M-02,1040,---,G10400,0.37-0.44,0.60-0.90,0.15-0.30,0.035,0.040,---,---,---,---
9.2.1 Chemical Composition of Cold Rolled Carbon Spring Steels,ASTM A 689-97 (2000),1040,---,G10400,0.37-0.44,0.60-0.90,0.15-0.30,0.040,0.050,---,---,---,---
9.2.1 Chemical Composition of Cold Rolled Carbon Spring Steels,EN 10089:2002,38Si7,1.5023,---,0.35-0.42,0.50-0.80,1.50-1.80,0.025,0.025,---,---,---,Cu+10Sn see standard
9.2.1 Chemical Composition of Cold Rolled Carbon Spring Steels,ASTM A 682/A 682M-02,1050,---,G10500,0.48-0.55,0.60-0.90,0.15-0.30,0.035,0.040,---,---,---,---
9.2.1 Chemical Composition of Cold Rolled Carbon Spring Steels,ASTM A 689-97 (2000),1050,---,G10500,0.48-0.55,0.60-0.90,0.15-0.30,0.040,0.050,---,---,---,---
9.2.1 Chemical Composition of Cold Rolled Carbon Spring Steels,JIS G 4802:1999,S50C-CSP,---,---,0.47-0.53,0.60-0.90,0.15-0.35,0.030,0.035,0.20,0.20,---,Cu 0.30; Ni+Cr 0.35
9.2.1 Chemical Composition of Cold Rolled Carbon Spring Steels,EN 10089:2002,46Si7,1.5024,---,0.42-0.50,0.50-0.80,1.50-2.00,0.025,0.025,---,---,---,Cu+10Sn see standard
9.2.1 Chemical Composition of Cold Rolled Carbon Spring Steels,ASTM A 682/A 682M-02,1055,---,G10550,0.50-0.60,0.60-0.90,0.15-0.30,0.035,0.040,---,---,---,---
9.2.1 Chemical Composition of Cold Rolled Carbon Spring Steels,ASTM A 689-97 (2000),1055,---,G10550,0.50-0.60,0.60-0.90,0.15-0.30,0.040,0.050,---,---,---,---
9.2.1 Chemical Composition of Cold Rolled Carbon Spring Steels,ASTM A 713-04,1055,---,G10550,0.50-0.60,0.60-0.90,---,0.040,0.050,---,---,---,---
9.2.1 Chemical Composition of Cold Rolled Carbon Spring Steels,JIS G 4802:1999,S55C-CSP,---,---,0.52-0.58,0.60-0.90,0.15-0.35,0.030,0.035,0.20,0.20,---,Cu 0.30; Ni+Cr 0.35
9.2.1 Chemical Composition of Cold Rolled Carbon Spring Steels,EN 10089:2002,56Si7,1.5026,---,0.52-0.60,0.60-0.90,1.60-2.00,0.025,0.025,---,---,---,Cu+10Sn see standard
9.2.1 Chemical Composition of Cold Rolled Carbon Spring Steels,EN 10132-4:2000,C55S,1.1204,---,0.52-0.60,0.60-0.90,0.15-0.35,0.025,0.025,0.40,0.40,0.10,---
9.2.1 Chemical Composition of Cold Rolled Carbon Spring Steels,ASTM A 682/A 682M-02,1060,---,G10600,0.55-0.65,0.60-0.90,0.15-0.30,0.035,0.040,---,---,---,---
9.2.1 Chemical Composition of Cold Rolled Carbon Spring Steels,ASTM A 689-97 (2000),1060,---,G10600,0.55-0.65,0.60-0.90,0.15-0.30,0.040,0.050,---,---,---,---
9.2.1 Chemical Composition of Cold Rolled Carbon Spring Steels,ASTM A 713-04,1060,---,G10600,0.55-0.65,0.60-0.90,---,0.040,0.050,---,---,---,---
9.2.1 Chemical Composition of Cold Rolled Carbon Spring Steels,JIS G 4802:1999,S60C-CSP,---,---,0.55-0.65,0.60-0.90,0.15-0.35,0.030,0.035,0.20,0.20,---,Cu 0.30; Ni+Cr 0.35
9.2.1 Chemical Composition of Cold Rolled Carbon Spring Steels,EN 10132-4:2000,C60S,1.1211,---,0.57-0.65,0.60-0.90,0.15-0.35,0.025,0.025,0.40,0.40,0.10,---
9.2.1 Chemical Composition of Cold Rolled Carbon Spring Steels,ASTM A 682/A 682M-02,1064,---,G10640,0.60-0.70,0.50-0.80,0.15-0.30,0.035,0.040,---,---,---,---
9.2.1 Chemical Composition of Cold Rolled Carbon Spring Steels,ASTM A 682/A 682M-02,1065,---,G10650,0.60-0.70,0.60-0.90,0.15-0.30,0.035,0.040,---,---,---,---
9.2.1 Chemical Composition of Cold Rolled Carbon Spring Steels,ASTM A 713-04,1064,---,G10640,0.60-0.70,0.50-0.80,---,0.035,0.040,---,---,---,---
9.2.1 Chemical Composition of Cold Rolled Carbon Spring Steels,ASTM A 713-04,1065,---,G10650,0.60-0.70,0.60-0.90,---,0.035,0.040,---,---,---,---
9.2.1 Chemical Composition of Cold Rolled Carbon Spring Steels,JIS G 4802:1999,S65C-CSP,---,---,0.60-0.70,0.60-0.90,0.15-0.35,0.030,0.035,0.20,0.20,---,Cu 0.30; Ni+Cr 0.35
9.2.1 Chemical Composition of Cold Rolled Carbon Spring Steels,ASTM A 682/A 682M-02,1070,---,G10700,0.65-0.75,0.60-0.90,0.15-0.30,0.035,0.040,---,---,---,---
9.2.1 Chemical Composition of Cold Rolled Carbon Spring Steels,ASTM A 689-97 (2000),1070,---,G10700,0.65-0.75,0.60-0.90,0.15-0.30,0.040,0.050,---,---,---,---
9.2.1 Chemical Composition of Cold Rolled Carbon Spring Steels,ASTM A 713-04,1070,---,G10700,0.65-0.75,0.60-0.90,---,0.040,0.050,---,---,---,---
9.2.1 Chemical Composition of Cold Rolled Carbon Spring Steels,JIS G 4802:1999,S70C-CSP,---,---,0.65-0.75,0.60-0.90,0.15-0.35,0.030,0.035,0.20,0.20,---,Cu 0.30; Ni+Cr 0.35
9.2.1 Chemical Composition of Cold Rolled Carbon Spring Steels,EN 10132-4:2000,C67S,1.1231,---,0.65-0.73,0.60-0.90,0.15-0.35,0.025,0.025,0.40,0.40,0.10,---
9.2.1 Chemical Composition of Cold Rolled Carbon Spring Steels,ASTM A 682/A 682M-02,1074,---,G10740,070-0.80,0.50-0.80,0.15-0.30,0.035,0.040,---,---,---,---
9.2.1 Chemical Composition of Cold Rolled Carbon Spring Steels,ASTM A 713-04,1074,---,G10740,070-0.80,0.50-0.80,---,0.040,0.050,---,---,---,---
9.2.1 Chemical Composition of Cold Rolled Carbon Spring Steels,EN 10132-4:2000,C75S,1.1248,---,0.70-0.80,0.60-0.90,0.15-0.35,0.025,0.025,0.40,0.40,0.10,---
9.2.1 Chemical Composition of Cold Rolled Carbon Spring Steels,ASTM A 689-97 (2002),1078,---,G10780,0.72-0.85,0.30-0.60,---,0.040,0.050,---,---,---,---
9.2.1 Chemical Composition of Cold Rolled Carbon Spring Steels,ASTM A 713-04,1078,---,G10780,0.72-0.85,0.30-0.60,---,0.040,0.050,---,---,---,---
9.2.1 Chemical Composition of Cold Rolled Carbon Spring Steels,JIS G 4801:1984,SUP 3,---,---,0.75-0.90,0.30-0.60,0.15-0.35,0.035,0.035,---,---,---,Cu 0.30
9.2.1 Chemical Composition of Cold Rolled Carbon Spring Steels,ASTM A 682/A 682M-02,1085,---,G10850,0.80-0.95,0.70-1.00,0.15-0.30,0.035,0.040,---,---,---,---
9.2.1 Chemical Composition of Cold Rolled Carbon Spring Steels,ASTM A 713-04,1084,---,G10840,0.80-0.93,0.60-0.90,0.15-0.30,0.040,0.050,---,---,---,---
9.2.1 Chemical Composition of Cold Rolled Carbon Spring Steels,JIS G 4802:1999,SK5-CSP,---,---,0.80-0.90,0.50,0.35,0.030,0.030,0.30,0.25,---,Cu 0.25
9.2.1 Chemical Composition of Cold Rolled Carbon Spring Steels,EN 10132-4:2000,C85S,1.1269,---,0.80-0.90,0.40-0.70,0.15-0.35,0.025,0.025,0.40,0.40,0.10,---
9.2.1 Chemical Composition of Cold Rolled Carbon Spring Steels,ASTM A 682/A 682M-02,1086,---,G10860,0.80-0.93,0.30-0.50,0.15-0.30,0.035,0.040,---,---,---,---
9.2.1 Chemical Composition of Cold Rolled Carbon Spring Steels,ASTM A 713-04,1086,---,G10860,0.80-0.93,0.30-0.50,---,0.040,0.050,---,---,---,---
9.2.1 Chemical Composition of Cold Rolled Carbon Spring Steels,EN 10132-4:2000,C90S,1.1217,---,0.85-0.95,0.40-0.70,0.15-0.35,0.025,0.025,0.40,0.40,0.10,---
9.2.1 Chemical Composition of Cold Rolled Carbon Spring Steels,ASTM A 682/A 682M-02,1095,---,G10950,0.90-1.03,0.30-0.50,0.15-0.30,0.035,0.040,---,---,---,---
9.2.1 Chemical Composition of Cold Rolled Carbon Spring Steels,ASTM A 689-97 (2000),1095,---,G10950,0.90-1.03,0.30-0.50,0.15-0.30,0.040,0.050,---,---,---,---
9.2.1 Chemical Composition of Cold Rolled Carbon Spring Steels,ASTM A 713-04,1095,---,G10950,0.90-1.03,0.30-0.50,---,0.040,0.050,---,---,---,---
9.2.1 Chemical Composition of Cold Rolled Carbon Spring Steels,JIS G 4802:1999,SK4-CSP,---,---,0.90-1.00,0.50,0.35,0.030,0.030,0.30,0.25,---,Cu 0.25
9.2.1 Chemical Composition of Cold Rolled Carbon Spring Steels,EN 10132-4:2000,C100S,1.1274,---,0.95-1.05,0.30-0.60,0.15-0.35,0.025,0.025,0.40,0.40,0.10,---
