Repository: FlaviodeMorais/PMI

File: extracted/cap9_9.2.2_hot_rolled_alloy_spring_steels.csv
Section,Standard Designation,"Grade, Class, Type, Symbol or Name",Steel Number,UNS Number,C,Mn,Si,P,S,Cr,Ni,Mo,Others
9.2.2.1-9.2.2.6 Chemical Composition of Hot Rolled Alloy Spring Steels (Si/Cr/Cr-Si/Cr-Mo/Cr-V/Cr-B),JIS G 4801:1984,SUP 6,---,---,0.56-0.64,0.70-1.00,1.50-1.80,0.035,0.035,---,---,---,Cu 0.30
9.2.2.1-9.2.2.6 Chemical Composition of Hot Rolled Alloy Spring Steels (Si/Cr/Cr-Si/Cr-Mo/Cr-V/Cr-B),ISO 683-14:1992,59 Si 7,---,---,0.55-0.63,0.60-1.00,1.60-2.00,0.030,0.030,---,---,---,---
9.2.2.1-9.2.2.6 Chemical Composition of Hot Rolled Alloy Spring Steels (Si/Cr/Cr-Si/Cr-Mo/Cr-V/Cr-B),ASTM A 689-97 (2002),9260,---,G92600,0.56-0.64,0.75-1.00,1.80-2.20,0.035,0.040,---,---,---,---
9.2.2.1-9.2.2.6 Chemical Composition of Hot Rolled Alloy Spring Steels (Si/Cr/Cr-Si/Cr-Mo/Cr-V/Cr-B),JIS G 4801:1984,SUP 7,---,---,0.56-0.64,0.70-1.00,1.80-2.20,0.035,0.035,---,---,---,Cu 0.30
9.2.2.1-9.2.2.6 Chemical Composition of Hot Rolled Alloy Spring Steels (Si/Cr/Cr-Si/Cr-Mo/Cr-V/Cr-B),ASTM A 689-97 (2002),5155,---,G51550,0.51-0.59,0.70-0.90,0.15-0.35,0.035,0.040,0.70-0.90,---,---,---
9.2.2.1-9.2.2.6 Chemical Composition of Hot Rolled Alloy Spring Steels (Si/Cr/Cr-Si/Cr-Mo/Cr-V/Cr-B),JIS G 4801:1984,SUP 9,---,---,0.52-0.60,0.65-0.95,0.15-0.35,0.035,0.035,0.65-0.95,---,---,Cu 0.30
9.2.2.1-9.2.2.6 Chemical Composition of Hot Rolled Alloy Spring Steels (Si/Cr/Cr-Si/Cr-Mo/Cr-V/Cr-B),EN 10089:2002,55Cr3,1.7176,---,0.52-0.59,0.70-1.00,0.40,0.025,0.025,0.70-1.00,---,---,Cu+10Sn see standard
9.2.2.1-9.2.2.6 Chemical Composition of Hot Rolled Alloy Spring Steels (Si/Cr/Cr-Si/Cr-Mo/Cr-V/Cr-B),ISO 683-14:1992,55 Cr 3,---,---,0.52-0.59,0.70-1.00,0.15-0.40,0.030,0.030,0.70-1.00,---,---,---
9.2.2.1-9.2.2.6 Chemical Composition of Hot Rolled Alloy Spring Steels (Si/Cr/Cr-Si/Cr-Mo/Cr-V/Cr-B),ASTM A 689-97 (2002),5160,---,G51600,0.56-0.64,0.75-1.00,0.15-0.35,0.035,0.040,0.70-0.90,---,---,---
9.2.2.1-9.2.2.6 Chemical Composition of Hot Rolled Alloy Spring Steels (Si/Cr/Cr-Si/Cr-Mo/Cr-V/Cr-B),JIS G 4801:1984,SUP 9 A,---,---,0.56-0.64,0.70-1.00,0.15-0.35,0.035,0.035,0.70-1.00,---,---,Cu 0.30
9.2.2.1-9.2.2.6 Chemical Composition of Hot Rolled Alloy Spring Steels (Si/Cr/Cr-Si/Cr-Mo/Cr-V/Cr-B),EN 10089:2002,60Cr3,1.7177,---,0.55-0.65,0.70-1.00,0.40,0.025,0.025,0.60-0.90,---,---,Cu+10Sn see standard
9.2.2.1-9.2.2.6 Chemical Composition of Hot Rolled Alloy Spring Steels (Si/Cr/Cr-Si/Cr-Mo/Cr-V/Cr-B),JIS G 4801:1984,SUP 12,---,---,0.51-0.59,0.60-0.90,1.20-1.60,0.035,0.035,0.60-0.90,---,---,---
9.2.2.1-9.2.2.6 Chemical Composition of Hot Rolled Alloy Spring Steels (Si/Cr/Cr-Si/Cr-Mo/Cr-V/Cr-B),EN 10089:2002,54SiCr6,1.7102,---,0.51-0.59,0.50-0.80,1.20-1.60,0.025,0.025,0.50-0.80,---,---,Cu+10Sn see standard
9.2.2.1-9.2.2.6 Chemical Composition of Hot Rolled Alloy Spring Steels (Si/Cr/Cr-Si/Cr-Mo/Cr-V/Cr-B),ISO 683-14:1992,55 SiCr 6 3,---,---,0.51-0.59,0.50-0.80,1.20-1.60,0.030,0.030,0.55-0.85,---,---,---
9.2.2.1-9.2.2.6 Chemical Composition of Hot Rolled Alloy Spring Steels (Si/Cr/Cr-Si/Cr-Mo/Cr-V/Cr-B),ASTM A 689-97 (2002),4161,---,G41610,0.56-0.64,0.75-1.00,0.15-0.35,0.035,0.040,0.70-0.90,---,0.25-0.35,---
9.2.2.1-9.2.2.6 Chemical Composition of Hot Rolled Alloy Spring Steels (Si/Cr/Cr-Si/Cr-Mo/Cr-V/Cr-B),JIS G 4801:1984,SUP 13,---,---,0.56-0.64,0.70-1.00,0.15-0.35,0.035,0.035,0.70-0.90,---,0.25-0.35,---
9.2.2.1-9.2.2.6 Chemical Composition of Hot Rolled Alloy Spring Steels (Si/Cr/Cr-Si/Cr-Mo/Cr-V/Cr-B),EN 10089:2002,60CrMo3-1,1.7239,---,0.56-0.64,0.70-1.00,0.40,0.025,0.025,0.70-1.00,---,0.06-0.15,Cu+10Sn see standard
9.2.2.1-9.2.2.6 Chemical Composition of Hot Rolled Alloy Spring Steels (Si/Cr/Cr-Si/Cr-Mo/Cr-V/Cr-B),EN 10089:2002,60CrMo3-2,1.7240,---,0.56-0.64,0.70-1.00,0.40,0.025,0.025,0.70-1.00,---,0.15-0.25,Cu+10Sn see standard
9.2.2.1-9.2.2.6 Chemical Composition of Hot Rolled Alloy Spring Steels (Si/Cr/Cr-Si/Cr-Mo/Cr-V/Cr-B),EN 10089:2002,60CrMo3-3,1.7241,---,0.56-0.64,0.70-1.00,0.40,0.025,0.025,0.70-1.00,---,0.25-0.35,Cu+10Sn see standard
9.2.2.1-9.2.2.6 Chemical Composition of Hot Rolled Alloy Spring Steels (Si/Cr/Cr-Si/Cr-Mo/Cr-V/Cr-B),ISO 683-14:1992,60 CrMo 3 3,---,---,0.56-0.64,0.70-1.00,0.15-0.40,0.030,0.030,0.70-1.00,---,0.25-0.35,---
9.2.2.1-9.2.2.6 Chemical Composition of Hot Rolled Alloy Spring Steels (Si/Cr/Cr-Si/Cr-Mo/Cr-V/Cr-B),JIS G 4801:1984,SUP 10,---,---,0.47-0.55,0.65-0.95,0.15-0.35,0.035,0.035,0.80-1.10,---,---,V 0.15-0.25; Cu 0.30
9.2.2.1-9.2.2.6 Chemical Composition of Hot Rolled Alloy Spring Steels (Si/Cr/Cr-Si/Cr-Mo/Cr-V/Cr-B),JIS G 4802:1999,SUP10-CSP,---,---,0.47-0.55,0.65-0.95,0.15-0.35,0.035,0.035,0.80-1.10,---,---,V 0.15-0.25
9.2.2.1-9.2.2.6 Chemical Composition of Hot Rolled Alloy Spring Steels (Si/Cr/Cr-Si/Cr-Mo/Cr-V/Cr-B),EN 10089:2002,51CrV4,1.8159,---,0.47-0.55,0.70-1.10,0.40,0.025,0.025,0.90-1.20,---,---,V 0.10-0.25; Cu+10Sn see standard
9.2.2.1-9.2.2.6 Chemical Composition of Hot Rolled Alloy Spring Steels (Si/Cr/Cr-Si/Cr-Mo/Cr-V/Cr-B),EN 10132-4:2002,51CrV4,1.8159,---,0.47-0.55,0.70-1.10,0.40,0.025,0.025,0.90-1.20,0.40,0.10,V 0.10-0.25
9.2.2.1-9.2.2.6 Chemical Composition of Hot Rolled Alloy Spring Steels (Si/Cr/Cr-Si/Cr-Mo/Cr-V/Cr-B),ISO 683-14:1992,51 CrV 4,---,---,0.47-0.55,0.60-1.00,0.10-.0.40,0.030,0.030,0.80-1.10,---,---,V 0.10-0.25
9.2.2.1-9.2.2.6 Chemical Composition of Hot Rolled Alloy Spring Steels (Si/Cr/Cr-Si/Cr-Mo/Cr-V/Cr-B),ASTM A 689-97 (2002),6150,---,G61500,0.48-0.53,0.70-0.90,0.15-0.35,0.035,0.040,0.80-1.10,---,---,V 0.15
9.2.2.1-9.2.2.6 Chemical Composition of Hot Rolled Alloy Spring Steels (Si/Cr/Cr-Si/Cr-Mo/Cr-V/Cr-B),EN 10089:2002,54SiCrV6,1.8152,---,0.51-0.59,0.50-0.80,1.20-1.60,0.025,0.025,0.50-0.80,---,---,V 0.10-0.20; Cu+10Sn see standard
9.2.2.1-9.2.2.6 Chemical Composition of Hot Rolled Alloy Spring Steels (Si/Cr/Cr-Si/Cr-Mo/Cr-V/Cr-B),ASTM A 689-97 (2002),51 B 60,---,G51601,0.56-0.64,0.75-1.00,0.15-0.35,0.035,0.040,0.70-.090,---,---,B 0.0005-0.003
9.2.2.1-9.2.2.6 Chemical Composition of Hot Rolled Alloy Spring Steels (Si/Cr/Cr-Si/Cr-Mo/Cr-V/Cr-B),JIS G 4801:1984,SUP 11 A,---,---,0.56-0.64,0.70-1.00,0.15-0.35,0.035,0.035,0.70-1.00,---,---,B 0.0005; Cu 0.30
9.2.2.1-9.2.2.6 Chemical Composition of Hot Rolled Alloy Spring Steels (Si/Cr/Cr-Si/Cr-Mo/Cr-V/Cr-B),ISO 683-14:1992,60 CrB 3,---,---,0.56-0.64,0.70-1.00,0.15-0.40,0.030,0.030,0.60-0.90,---,---,B 0.0008

File: extracted/cap9_9.2.3_stainless_spring_steels.csv
Section,Standard Designation,"Grade, Class, Type, Symbol or Name",Steel Number,UNS Number,C,Mn,Si,P,S,Cr,Ni,Mo,Others
9.2.3 Chemical Composition of Stainless Spring Steels,JIS G 4313:1996,SUS 420J2-CSP,---,---,0.26-0.40,1.00,1.00,0.040,0.030,12.00-14.00,---,---,---
9.2.3 Chemical Composition of Stainless Spring Steels,EN 10151:2002,X30Cr13,1.4028,---,0.26-0.35,1.50,1.00,0.040,0.015,12.0-14.0,---,---,---
9.2.3 Chemical Composition of Stainless Spring Steels,EN 10151:2002,X39Cr13,1.4031,---,0.36-0.42,1.00,1.00,0.040,0.015,12.5-14.5,---,---,---
9.2.3 Chemical Composition of Stainless Spring Steels,ASTM A 313/A 313M-03,302,---,S30200,0.12,2.00,1.00,0.045,0.030,17.0-19.0,8.0-10.0,---,N 0.10
9.2.3 Chemical Composition of Stainless Spring Steels,EN 10151:2002,X10CrNi18-8,1.4310,---,0.05-0.15,2.00,2.00,0.045,0.015,16.0-19.0,6.0-9.5,0.80,N 0.11
9.2.3 Chemical Composition of Stainless Spring Steels,EN 10270-3:2001,X10CrNi18-8,1.4310,---,0.05-0.15,2.00,2.00,0.045,0.015,16.00-19.00,6.00-9.50,0.80,N 0.11
9.2.3 Chemical Composition of Stainless Spring Steels,JIS G 4313:1996,SUS 301-CSP,---,---,0.15,0.50-2.00,0.20-1.00,0.045,0.030,16.00-18.00,6.00-8.00,---,---
9.2.3 Chemical Composition of Stainless Spring Steels,ASTM A 313/A 313M-03,304,---,S30400,0.08,2.00,1.00,0.045,0.030,18.0-20.0,8.0-10.5,---,N 0.10
9.2.3 Chemical Composition of Stainless Spring Steels,JIS G 4313:1996,SUS 304-CSP,---,---,0.08,2.00,1.00,0.045,0.030,18.00-20.00,8.00-10.50,---,---
9.2.3 Chemical Composition of Stainless Spring Steels,EN 10151:2002,X5CrNi18-10,1.4301,---,0.07,2.00,1.00,0.045,0.015,17.5-19.5,8.0-10.5,---,N 0.11
9.2.3 Chemical Composition of Stainless Spring Steels,ASTM A 313/A 313M-03,316,---,S31600,0.07,2.00,1.00,0.045,0.030,16.5-18.0,10.5-13.5,2.00-2.50,N 0.10
9.2.3 Chemical Composition of Stainless Spring Steels,EN 10151:2002,X5CrNiMo17-12-2,1.4401,---,0.07,2.00,1.00,0.045,0.015,16.5-18.5,10.0-13.0,2.00-2.50,N 0.11
9.2.3 Chemical Composition of Stainless Spring Steels,ASTM A 313/A 313M-03,631,---,S17700,0.09,1.00,1.00,0.040,0.030,16.0-18.0,6.5-7.8,---,Al 0.75-1.50
9.2.3 Chemical Composition of Stainless Spring Steels,EN 10151:2002,X7CrNiAl17-7,1.4568,---,0.09,1.00,0.70,0.040,0.015,16.0-18.0,6.5-7.8,---,Al 0.70-1.50
9.2.3 Chemical Composition of Stainless Spring Steels,JIS G 4313:1996,SUS 631-CSP,---,---,0.09,1.00,1.00,0.040,0.030,16.00-18.00,6.5-7.75,---,Al 0.75-1.50

File: extracted/cap9_9.3.1_carbon_tool_steels.csv
Section,Standard Designation,"Grade, Class, Type, Symbol or Name",Steel Number,UNS Number,C,Mn,Si,P,S,Cr,Ni,Mo,Others
9.3.1 Chemical Composition of Carbon Tool Steels,JIS G 4401:2000,SK65,---,---,0.60-0.70,0.50,0.35,0.030,0.030,0.30,0.25,---,Cu 0.25
9.3.1 Chemical Composition of Carbon Tool Steels,ISO 4957:1999,C70U,---,---,0.65-0.75,0.10-0.40,0.10-0.30,0.030,0.030,---,---,---,---
9.3.1 Chemical Composition of Carbon Tool Steels,SAE J438-1970,W108,---,T72301,0.70-0.85,---,---,---,---,---,---,---,---
9.3.1 Chemical Composition of Carbon Tool Steels,JIS G 4401:2000,SK75,---,---,0.70-0.80,0.50,0.35,0.030,0.030,0.030,0.25,---,Cu 0.25
9.3.1 Chemical Composition of Carbon Tool Steels,ISO 4957:1999,C80U,---,---,0.75-0.85,0.10-0.40,0.10-0.30,0.030,0.030,---,---,---,---
9.3.1 Chemical Composition of Carbon Tool Steels,ASTM A 686-92 (1999),W1-A-8,---,T72301,0.80-0.90,0.10-0.40,0.10-0.40,0.030,0.030,0.15,0.20,0.10,V 0.10; W 0.15; Cu 0.20
9.3.1 Chemical Composition of Carbon Tool Steels,JIS G 4401:2000,SK85,---,---,0.80-0.90,0.50,0.35,0.030,0.030,0.30,0.25,---,Cu 0.25
9.3.1 Chemical Composition of Carbon Tool Steels,ASTM A 686-92 (1999),W1-A-8¹⁄₂,---,T72301,0.85-0.95,0.10-0.40,0.10-0.40,0.030,0.030,0.15,0.20,0.10,V 0.10; W 0.15; Cu 0.20
9.3.1 Chemical Composition of Carbon Tool Steels,SAE J438-1970,W109,---,T72301,0.85-0.95,---,---,---,---,---,---,---,---
9.3.1 Chemical Composition of Carbon Tool Steels,ISO 4957:1999,C90U,---,---,0.85-0.95,0.10-0.40,0.10-0.30,0.030,0.030,---,---,---,---
9.3.1 Chemical Composition of Carbon Tool Steels,ASTM A 686-92 (1999),W1-A-9,---,T72301,0.90-1.00,0.10-0.40,0.10-0.40,0.030,0.030,0.15,0.20,0.10,V 0.10; W 0.15; Cu 0.20
9.3.1 Chemical Composition of Carbon Tool Steels,JIS G 4401:2000,SK95,---,---,0.90-1.00,0.50,0.35,0.030,0.030,0.30,0.25,---,Cu 0.25
9.3.1 Chemical Composition of Carbon Tool Steels,ASTM A 686-92 (1999),W1-A-10,---,T72301,1.00-1.10,0.10-0.40,0.10-0.40,0.030,0.030,0.15,0.20,0.10,V 0.10; W 0.15; Cu 0.20
9.3.1 Chemical Composition of Carbon Tool Steels,SAE J438-1970,W110,---,T72301,0.95-1.10,---,---,---,---,---,---,---,---
9.3.1 Chemical Composition of Carbon Tool Steels,JIS G 4401:2000,SK105,---,---,1.00-1.10,0.50,0.35,0.030,0.030,0.30,0.25,---,Cu 0.25
9.3.1 Chemical Composition of Carbon Tool Steels,ISO 4957:1999,C105U,---,---,1.00-1.10,0.10-0.40,0.10-0.30,0.030,0.030,---,---,---,---
9.3.1 Chemical Composition of Carbon Tool Steels,ASTM A 686-92 (1999),W1-A-11¹⁄₂,---,T72301,1.15-1.25,0.10-0.40,0.10-0.40,0.030,0.030,0.15,0.20,0.10,V 0.10; W 0.15; Cu 0.20
9.3.1 Chemical Composition of Carbon Tool Steels,SAE J438-1970,W112,---,T72301,1.10-1.30,---,---,---,---,---,---,---,---
9.3.1 Chemical Composition of Carbon Tool Steels,JIS G 4401:2000,SK120,---,---,1.10-1.30,0.50,0.35,0.030,0.030,0.30,0.25,---,Cu 0.25
9.3.1 Chemical Composition of Carbon Tool Steels,ISO 4957:1999,C120U,---,---,1.15-1.25,0.10-0.40,0.10-0.30,0.030,0.030,---,---,---,---
9.3.1 Chemical Composition of Carbon Tool Steels,ASTM A 686-92 (1999),W2-A-9¹⁄₂,---,---,0.95-1.10,0.10-0.40,0.10-0.40,0.030,0.030,0.15,0.20,0.10,V 0.15-0.35; W 0.15; Cu 0.20
9.3.1 Chemical Composition of Carbon Tool Steels,JIS G 4404:2000,SKS 43,---,---,1.00-1.10,0.30,0.25,0.030,0.030,0.20,0.25,---,V 0.10-0.25; Cu 0.25
9.3.1 Chemical Composition of Carbon Tool Steels,ISO 4957:1999,105V,---,---,1.00-1.10,0.10-0.40,0.10-0.30,---,---,---,---,---,V 0.10-0.20
9.3.1 Chemical Composition of Carbon Tool Steels,ASTM A 686-92 (1999),W2-A-8¹⁄₂,---,,0.85-0.95,0.10-0.40,0.10-0.40,0.030,0.030,0.15,0.20,0.10,V 0.15-0.35; W 0.15; Cu 0.20
9.3.1 Chemical Composition of Carbon Tool Steels,JIS G 4404:2000,SKS 44,---,---,0.80-0.90,0.30,0.25,0.030,0.030,0.20,0.25,---,V 0.10-0.25; Cu 0.25

File: extracted/cap9_9.3.2_high_speed_tool_steels.csv
Section,Standard Designation,"Grade, Class, Type, Symbol or Name",Steel Number,UNS Number,C,Mn,Si,P,S,Cr,Ni,Mo,Others
9.3.2.1-9.3.2.2 Chemical Composition of High Speed Tool Steels (Tungsten and Molybdenum Type),ASTM A 600-92a (1999),T1,---,T12001,0.65-0.80,0.10-0.40,0.20-0.40,0.03,0.03,3.75-4.50,---,---,V 0.90-1.30; W 17.25-18.75; Ni+Cu 0.75
9.3.2.1-9.3.2.2 Chemical Composition of High Speed Tool Steels (Tungsten and Molybdenum Type),SAE J438-1970,T1,---,T12001,0.65-0.75,0.20-0.40,0.20-0.40,---,---,3.75-4.50,---,---,V 0.90-1.30; W 17.25-18.75
9.3.2.1-9.3.2.2 Chemical Composition of High Speed Tool Steels (Tungsten and Molybdenum Type),JIS G 4403:2000,SKH2,---,---,0.73-0.83,0.40,0.40,0.030,0.030,3.80-4.50,0.25,---,V 0.80-1.20; W 17.00-19.00; Cu 0.25
9.3.2.1-9.3.2.2 Chemical Composition of High Speed Tool Steels (Tungsten and Molybdenum Type),ISO 4957:1999,HS18-0-1,---,---,0.73-0.83,0.40,0.45,0.030,0.030,3.80-4.50,---,---,V 1.00-1.20; W 17.20-18.70
9.3.2.1-9.3.2.2 Chemical Composition of High Speed Tool Steels (Tungsten and Molybdenum Type),ASTM A 600-92a (1999),T4,---,T12004,0.70-0.80,0.10-0.40,0.20-0.40,0.03,0.03,3.75-4.50,---,0.40-1.00,V 0.80-1.20; W 17.50-19.00; Co 4.25-5.75; Ni+Cu 0.75
9.3.2.1-9.3.2.2 Chemical Composition of High Speed Tool Steels (Tungsten and Molybdenum Type),SAE J438-1970,T4,---,T12004,0.70-0.80,0.20-0.40,0.20-0.40,---,---,3.75-4.50,---,0.70-1.00,V 0.80-1.20; W 17.25-18.75; Co 4.25-5.75
9.3.2.1-9.3.2.2 Chemical Composition of High Speed Tool Steels (Tungsten and Molybdenum Type),JIS G 4403:2000,SKH3,---,---,0.73-0.83,0.40,0.40,0.030,0.030,3.80-4.50,0.25,---,V 0.80-1.20; W 17.00-19.00; Co 4.50-5.50; Cu 0.25
9.3.2.1-9.3.2.2 Chemical Composition of High Speed Tool Steels (Tungsten and Molybdenum Type),ASTM A 600-92a (1999),T5,---,T12005,0.75-0.85,0.20-0.40,0.20-0.40,0.03,0.03,3.75-5.00,---,0.50-1.25,V 1.80-2.40; W 17.50-19.00; Co 7.00-9.50; Ni+Cu 0.75
9.3.2.1-9.3.2.2 Chemical Composition of High Speed Tool Steels (Tungsten and Molybdenum Type),SAE J438-1970,T5,---,T12005,0.75-0.85,0.20-0.40,0.20-0.40,---,---,3.75-4.50,---,0.70-1.00,V 1.80-2.40; W 17.50-19.00; Co 7.00-9.00
9.3.2.1-9.3.2.2 Chemical Composition of High Speed Tool Steels (Tungsten and Molybdenum Type),JIS G 4403:2000,SKH4,---,---,0.73-0.83,0.40,0.40,0.030,0.030,3.80-4.50,0.25,---,V 1.00-1.50; W 17.00-19.00; Co 9.00-11.00; Cu 0.25
9.3.2.1-9.3.2.2 Chemical Composition of High Speed Tool Steels (Tungsten and Molybdenum Type),ASTM A 600-92a (1999),T15,---,T12015,1.50-1.60,0.15-0.40,0.15-0.40,0.03,0.03,3.75-5.00,---,1.00,V 4.50-5.25; W 11.75-13.00; Co 4.75-5.25; Ni+Cu 0.75
9.3.2.1-9.3.2.2 Chemical Composition of High Speed Tool Steels (Tungsten and Molybdenum Type),JIS G 4403:2000,SKH10,---,---,1.45-1.60,0.40,0.40,0.030,0.030,3.80-4.50,0.25,---,V 4.20-5.20; W 11.50-13.50; Co 4.20-5.20; Cu 0.25
9.3.2.1-9.3.2.2 Chemical Composition of High Speed Tool Steels (Tungsten and Molybdenum Type),ASTM A 600-92a (1999),M2,---,T11301,0.78-0.88,0.15-0.40,0.20-0.45,0.03,0.03,3.75-.4.50,---,4.50-5.50,V 1.75-2.20; W 5.50-6.75; Ni+Cu 0.75
9.3.2.1-9.3.2.2 Chemical Composition of High Speed Tool Steels (Tungsten and Molybdenum Type),SAE J438-1970,M2,---,T11301,0.78-0.88,0.20-0.40,0.20-0.40,---,---,3.75-.4.50,---,4.50-5.50,V 1.60-2.20; W 5.50-6.75
9.3.2.1-9.3.2.2 Chemical Composition of High Speed Tool Steels (Tungsten and Molybdenum Type),JIS G 4403:2000,SKH51,---,---,0.80-0.90,0.40,0.40,0.030,0.030,3.80-4.50,0.25,4.50-5.50,V 1.60-2.20; W 5.50-6.70; Cu 0.25
9.3.2.1-9.3.2.2 Chemical Composition of High Speed Tool Steels (Tungsten and Molybdenum Type),ISO 4957:1999,HS6-5-2,---,---,0.80-0.88,0.40,0.45,0.030,0.030,3.80-4.50,---,4.70-5.20,V 1.70-2.10; W 5.90-6.70
9.3.2.1-9.3.2.2 Chemical Composition of High Speed Tool Steels (Tungsten and Molybdenum Type),ASTM A 600-92a (1999),M3 Cl 1,---,T11313,1.00-1.10,0.15-0.40,0.20-0.45,0.03,0.03,3.75-4.50,---,4.75-6.50,V 2.25-2.75; W 5.00-6.75; Ni+Cu 0.75
9.3.2.1-9.3.2.2 Chemical Composition of High Speed Tool Steels (Tungsten and Molybdenum Type),SAE J438-1970,M3,---,T11313,1.00-1.25,0.20-0.40,0.20-0.40,---,---,3.75-4.50,---,4.75-6.25,V 2.25-3.25; W 5.50-6.75
9.3.2.1-9.3.2.2 Chemical Composition of High Speed Tool Steels (Tungsten and Molybdenum Type),JIS G 4403:2000,SKH52,---,---,1.00-1.10,0.40,0.40,0.030,0.030,3.80-4.50,0.25,4.80-6.20,V 2.30-2.80; W 5.50-6.70; Cu 0.25
9.3.2.1-9.3.2.2 Chemical Composition of High Speed Tool Steels (Tungsten and Molybdenum Type),ISO 4957:1999,HS6-6-2,---,---,1.00-1.10,0.40,0.45,0.030,0.030,3.80-4.50,---,5.50-6.50,V 2.30-2.60; W 5.90-6.70
9.3.2.1-9.3.2.2 Chemical Composition of High Speed Tool Steels (Tungsten and Molybdenum Type),ASTM A 600-92a (1999),M3 Cl 2,---,T11323,1.15-1.25,0.15-0.40,0.20-0.45,0.03,0.03,3.75-4.50,---,4.75-6.50,V 2.75-3.25; W 5.00-6.75; Ni+Cu 0.75
9.3.2.1-9.3.2.2 Chemical Composition of High Speed Tool Steels (Tungsten and Molybdenum Type),JIS G 4403:2000,SKH53,---,---,1.10-1.25,0.40,0.40,0.030,0.030,3.80-4.50,0.25,4.60-5.30,V 2.80-3.30; W 5.70-6.70; Cu 0.25
9.3.2.1-9.3.2.2 Chemical Composition of High Speed Tool Steels (Tungsten and Molybdenum Type),ISO 4957:1999,HS6-5-3,---,---,1.15-1.25,0.40,0.45,0.030,0.030,3.80-4.50,---,4.70-5.20,V 2.70-3.20; W 5.90-6.70
9.3.2.1-9.3.2.2 Chemical Composition of High Speed Tool Steels (Tungsten and Molybdenum Type),ASTM A 600-92a (1999),M4,---,T11304,1.25-1.40,0.15-0.40,0.20-0.45,0.03,0.03,3.75-4.75,---,4.25-5.50,V 3.75-4.50; W 5.25-6.50; Ni+Cu 0.75
9.3.2.1-9.3.2.2 Chemical Composition of High Speed Tool Steels (Tungsten and Molybdenum Type),SAE J438-1970,M4,---,T11304,1.25-1.40,0.20-0.40,0.20-0.40,---,---,4.00--4.75,---,4.50-5.50,V 3.90-4.50; W 5.25-6.50
9.3.2.1-9.3.2.2 Chemical Composition of High Speed Tool Steels (Tungsten and Molybdenum Type),JIS G 4403:2000,SKH54,---,---,1.25-1.40,0.40,0.40,0.030,0.030,3.80-4.50,0.25,4.50-5.50,V 3.90-4.50; W 5.30-6.50; Cu 0.25
9.3.2.1-9.3.2.2 Chemical Composition of High Speed Tool Steels (Tungsten and Molybdenum Type),ISO 4957:1999,HS6-5-4,---,---,1.25-1.40,0.40,0.45,0.030,0.030,3.80-4.50,---,4.20-5.00,V 3.70-4.20; W 5.20-6.00
9.3.2.1-9.3.2.2 Chemical Composition of High Speed Tool Steels (Tungsten and Molybdenum Type),ASTM A 600-92a (1999),M7,---,T11307,0.97-1.05,0.15-0.40,0.20-0.55,0.03,0.03,3.50-4.00,---,8.20-9.20,V 1.75-2.25; W 1.40-2.10; Ni+Cu 0.75
9.3.2.1-9.3.2.2 Chemical Composition of High Speed Tool Steels (Tungsten and Molybdenum Type),JIS G 4403:2000,SKH58,---,---,0.95-1.05,0.40,0.50,0.030,0.030,3.50-4.50,0.25,8.20-9.20,V1.70-2.20; W 1.50-2.10; Cu 0.25
9.3.2.1-9.3.2.2 Chemical Composition of High Speed Tool Steels (Tungsten and Molybdenum Type),ISO 4957:1999,HS2-9-2,---,---,0.95-1.05,0.40,0.70,0.030,0.030,3.50-4.50,---,8.20-9.20,V 1.70-2.20; W 1.50-210
9.3.2.1-9.3.2.2 Chemical Composition of High Speed Tool Steels (Tungsten and Molybdenum Type),ASTM A 600-92a (1999),M36,---,T11336,0.80-0.90,0.15-0.40,0.20-0.45,0.03,0.03,3.75-4.50,---,4.50-5.50,V 1.75-2.25; W 5.50-6.50; Co 7.75-8.75; Ni+Cu 0.75
9.3.2.1-9.3.2.2 Chemical Composition of High Speed Tool Steels (Tungsten and Molybdenum Type),JIS G 4403:2000,SKH56,---,---,0.85-0.95,0.40,0.40,0.030,0.030,3.80-4.50,0.25,4.60-5.30,V 1.70-2.20; W 5.70-6.70; Co 7.00-9.00; Cu 0.25
9.3.2.1-9.3.2.2 Chemical Composition of High Speed Tool Steels (Tungsten and Molybdenum Type),ASTM A 600-92a (1999),M42,---,T11342,1.05-1.15,0.15-0.40,0.15-0.65,0.03,0.03,3.50-4.25,---,9.00-10.00,V 0.95-1.35; W 1.15-1.85; Co 7.75-8.75; Ni+Cu 0.75
9.3.2.1-9.3.2.2 Chemical Composition of High Speed Tool Steels (Tungsten and Molybdenum Type),JIS G 4403:2000,SKH59,---,---,1.00-1.15,0.40,0.25,0.030,0.030,3.50-4.50,---,9.00-10.00,V 0.90-1.40; W 1.20-1.90; Cu 0.25
9.3.2.1-9.3.2.2 Chemical Composition of High Speed Tool Steels (Tungsten and Molybdenum Type),ISO 4957:1999,HS2-9-1-8,---,---,1.05-1.15,0.70,0.45,0.030,0.030,3.50-4.50,---,9.00-10.0,V 0.90-1.30; W 1.20-1.90; Co 7.50-8.50
9.3.2.1-9.3.2.2 Chemical Composition of High Speed Tool Steels (Tungsten and Molybdenum Type),JIS G 4403:2000,SKH55,---,---,0.85-0.95,0.40,0.40,0.030,0.030,3.80-4.50,0.25,4.60-5.30,V 1.70-2.20; W 5.70-6.70; Co 4.50-5.50; Cu 0.25
9.3.2.1-9.3.2.2 Chemical Composition of High Speed Tool Steels (Tungsten and Molybdenum Type),ISO 4957:1999,HS6-5-2-5,---,---,0.87-0.95,0.40,0.45,0.030,0.030,3.80-4.50,---,4.70-5.20,V 1.70-2.10; W 5.90-6.70; Co 4.50-5.00
9.3.2.1-9.3.2.2 Chemical Composition of High Speed Tool Steels (Tungsten and Molybdenum Type),JIS G 4403:2000,SKH57,---,---,1.20-1.35,0.40,0.40,0.030,0.030,3.80-4.50,0.25,3.00-4.00,V 3.00-3.70; W 9.00-11.00; Co 9.00-11.00; Cu 0.25
9.3.2.1-9.3.2.2 Chemical Composition of High Speed Tool Steels (Tungsten and Molybdenum Type),ISO 4957:1999,HS10-4-3-10,---,---,1.20-1.35,0.40,0.45,0.030,0.030,3.80-4.50,---,3.20-3.90,V 3.00-3.50; W 9.00-10.00; Co 9.50-10.50

File: extracted/cap9_9.3.3_cold_work_tool_steels.csv
Section,Standard Designation,"Grade, Class, Type, Symbol or Name",Steel Number,UNS Number,C,Mn,Si,P,S,Cr,Ni,Mo,Others
9.3.3 Chemical Composition of Cold Work Tool Steels,ASTM A 681-94 (1999),A2,---,T30102,0.95-1.05,0.40-1.00,0.10-0.50,0.030,0.030,4.75-5.50,---,0.90-1.40,V 0.15-0.50; Ni+Cu 0.75
9.3.3 Chemical Composition of Cold Work Tool Steels,SAE J438-1970,A2,---,T30102,0.95-1.05,0.45-0.75,0.20-0.40,---,---,4.75-5.50,---,0.90-1.40,V 0.40
9.3.3 Chemical Composition of Cold Work Tool Steels,JIS G 4404:2000,SKD 12,---,---,0.95-1.05,0.60-0.90,0.40,0.030,0.030,4.50-5.50,0.50,0.80-1.20,V 0.20-0.50; Cu 0.25
9.3.3 Chemical Composition of Cold Work Tool Steels,ISO 4957:1999,X100CrMoV5,---,---,0.95-1.05,0.40-0.80,0.10-0.40,0.030,0.030,4.80-5.50,---,0.90-1.20,V 0.15-0.35
9.3.3 Chemical Composition of Cold Work Tool Steels,ASTM A 681-94 (1999),D2,---,T30402,1.40-1.60,0.10-0.60,0.10-0.60,0.030,0.030,11.00-13.00,---,0.70-1.20,V 0.50-1.10; Ni+Cu 0.75
9.3.3 Chemical Composition of Cold Work Tool Steels,SAE J438-1970,D2,---,T30402,1.40-1.60,0.30-0.50,0.10-0.60,---,---,11.00-13.00,---,0.70-1.20,V 0.80; Co 0.60
9.3.3 Chemical Composition of Cold Work Tool Steels,JIS G 4404:2000,SKD 11,---,---,1.40-1.60,0.60,0.40,0.030,0.030,11.00-13.00,0.50,0.80-1.20,V 0.20-0.50; Cu 0.25
9.3.3 Chemical Composition of Cold Work Tool Steels,ASTM A 681-94 (1999),D3,---,T30403,2.00-2.35,0.10-0.60,0.10-0.60,0.030,0.030,11.00-13.50,---,---,V 1.00; W 1.00; Ni+Cu 0.75
9.3.3 Chemical Composition of Cold Work Tool Steels,SAE J438-1970,D3,---,T30403,2.00-2.35,0.24-0.45,0.25-0.45,---,---,11.00-13.00,---,0.80,V 0.80; W 0.75
9.3.3 Chemical Composition of Cold Work Tool Steels,JIS G 4404:2000,SKD 1,---,---,1.80-2.40,0.60,0.40,0.030,0.030,12.00-15.00,---,---,Cu 0.25
9.3.3 Chemical Composition of Cold Work Tool Steels,ISO 4957:1999,X210Cr12,---,---,1.90-2.20,0.20-0.60,0.10-0.60,0.030,0.030,11.00-13.00,---,---,---

File: extracted/cap9_9.3.4_9.3.5_hot_work_and_special_purpose_tool_steels.csv
Section,Standard Designation,"Grade, Class, Type, Symbol or Name",Steel Number,UNS Number,C,Mn,Si,P,S,Cr,Ni,Mo,Others
9.3.4-9.3.5 Chemical Composition of Hot Work Tool Steels and Special Purpose Tool Steels,ASTM A 681-94 (1999),H10,---,T20810,0.35-0.45,0.20-0.70,0.80-1.25,0.030,0.030,3.00-3.75,---,2.00-3.00,V 0.25-0.75; Ni+Cu 0.75
9.3.4-9.3.5 Chemical Composition of Hot Work Tool Steels and Special Purpose Tool Steels,JIS G 4404:2000,SKD 7,---,---,0.28-0.38,0.60,0.50,0.030,0.030,2.50-3.50,0.25,2.50-3.00,V 0.40-0.70; Cu 0.25
9.3.4-9.3.5 Chemical Composition of Hot Work Tool Steels and Special Purpose Tool Steels,ISO 4957:1999,32CrMoV12-28,---,---,0.28-0.35,0.15-0.45,0.10-0.40,0.030,0.020,2.70-3.20,---,2.50-3.00,V 0.40-0.70
9.3.4-9.3.5 Chemical Composition of Hot Work Tool Steels and Special Purpose Tool Steels,ASTM A 681-94 (1999),H11,---,T20811,0.33-0.43,0.20-0.60,0.80-1.25,0.030,0.030,4.75-5.50,---,1.10-1.60,V 0.30-0.60; Ni+Cu 0.75
9.3.4-9.3.5 Chemical Composition of Hot Work Tool Steels and Special Purpose Tool Steels,SAE J438-1970,H11,---,T20811,0.30-0.40,0.20-0.40,0.80-1.20,---,---,4.75-5.50,---,1.25-1.75,V 0.30-0.50
9.3.4-9.3.5 Chemical Composition of Hot Work Tool Steels and Special Purpose Tool Steels,JIS G 4404:2000,SKD 6,---,---,0.32-0.42,0.50,0.80-1.20,0.030,0.030,4.50-5.50,0.25,1.00-1.50,V 0.30-0.50; Cu 0.25
9.3.4-9.3.5 Chemical Composition of Hot Work Tool Steels and Special Purpose Tool Steels,ISO 4957:1999,X37CrMoV5-1,---,---,0.33-0.41,0.25-0.50,0.80-1.20,0.030,0.020,4.80-5.50,---,1.10-1.50,V 0.30-0.50
9.3.4-9.3.5 Chemical Composition of Hot Work Tool Steels and Special Purpose Tool Steels,ASTM A 681-94 (1999),H12,---,T20812,0.30-0.40,0.20-0.60,0.80-1.25,0.030,0.030,4.75-5.50,---,1.25-1.75,V 0.20-0.50; W 1.00-1.70; Ni+Cu 0.75
9.3.4-9.3.5 Chemical Composition of Hot Work Tool Steels and Special Purpose Tool Steels,SAE J438-1970,H12,---,T20812,0.30-0.40,0.20-0.40,0.80-1.20,---,---,4.75-5.50,---,1.25-1.75,V 0.10-0.50; W 1.00-1.70
9.3.4-9.3.5 Chemical Composition of Hot Work Tool Steels and Special Purpose Tool Steels,JIS G 4404:2000,SKD 62,---,---,0.32-0.42,0.50,0.80-1.20,0.030,0.030,4.50-5.50,0.25,1.00-1.50,V 0.20-0.60; W 1.00-1.50; Cu 0.25
9.3.4-9.3.5 Chemical Composition of Hot Work Tool Steels and Special Purpose Tool Steels,ISO 4957:1999,X35CrWMoV5,---,---,0.32-0.40,0.20-0.50,0.80-1.20,0.030,0.020,4.75-5.50,---,1.25-1.60,V 0.20-0.50; W 1.10-1.60
9.3.4-9.3.5 Chemical Composition of Hot Work Tool Steels and Special Purpose Tool Steels,ASTM A 681-94 (1999),H13,---,T20813,0.32-0.45,0.20-0.60,0.80-1.25,0.030,0.030,4.75-.5.50,---,1.10-1.75,V 0.80-1.20; Ni+Cu 0.75
9.3.4-9.3.5 Chemical Composition of Hot Work Tool Steels and Special Purpose Tool Steels,SAE J438-1970,H13,---,T20813,0.30-0.40,0.20-0.40,0.80-1.20,---,---,4.75-.5.50,---,1.25-1.75,V 0.80-1.20
9.3.4-9.3.5 Chemical Composition of Hot Work Tool Steels and Special Purpose Tool Steels,JIS G 4404:2000,SKD 61,---,---,0.32-0.42,0.50,0.80-1.20,0.030,0.030,4.50-5.50,0.25,1.00-1.50,V 0.80-1.20; Cu 0.25
9.3.4-9.3.5 Chemical Composition of Hot Work Tool Steels and Special Purpose Tool Steels,ISO 4957:1999,X40CrMoV5-1,---,---,0.35-0.42,0.25-0.50,0.80-1.20,0.030,0.020,4.80-5.50,---,1.20-1.50,V 0.85-1.15
9.3.4-9.3.5 Chemical Composition of Hot Work Tool Steels and Special Purpose Tool Steels,ASTM A 681-94 (1999),H19,---,T20819,0.32-0.45,0.20-0.50,0.15-0.50,0.030,0.030,4.00-4.75,---,0.30-0.55,V 1.75-2.20; W 3.75-4.50; Co 4.00-4.50; Ni+Cu 0.75
9.3.4-9.3.5 Chemical Composition of Hot Work Tool Steels and Special Purpose Tool Steels,JIS G 4404:2000,SKD 8,---,---,0.35-0.45,0.60,0.50,0.030,0.030,4.00-4.70,0.25,0.30-0.50,V 1.70-2.20; W 3.80-4.50; Co 3.80-4.50; Cu 0.25
9.3.4-9.3.5 Chemical Composition of Hot Work Tool Steels and Special Purpose Tool Steels,ISO 4957:1999,38CrCoWV18-17-17,---,---,0.35-0.45,0.25-0.50,0.15-0.50,0.030,0.020,4.00-4.70,---,0.30-0.50,V 1.70-2.10; W 3.80-4.50; Co 4.00-4.50
9.3.4-9.3.5 Chemical Composition of Hot Work Tool Steels and Special Purpose Tool Steels,ASTM A 681-94 (1999),H21,---,T20821,0.26-0.36,0.15-0.40,0.15-0.50,0.030,0.030,3.00-3.75,---,---,V 0.30-0.60; W 8.50-10.00; Ni+Cu 0.75
9.3.4-9.3.5 Chemical Composition of Hot Work Tool Steels and Special Purpose Tool Steels,SAE J438-1970,H21,---,T20821,0.30-0.40,0.20-0.40,0.15-0.30,---,---,3.00-3.75,---,---,V 0.30-0.50; W 8.75-10.00
9.3.4-9.3.5 Chemical Composition of Hot Work Tool Steels and Special Purpose Tool Steels,JIS G 4404:2000,SKD 5,---,---,0.25-0.35,0.60,0.40,0.030,0.030,2.00-3.00,0.25,---,V 0.30-0.50; W 9.00-10.00; Cu 0.25
9.3.4-9.3.5 Chemical Composition of Hot Work Tool Steels and Special Purpose Tool Steels,ISO 4957:1999,X30WCrV9-3,---,---,0.25-0.35,0.15-0.45,0.10-0.40,0.030,0.020,2.50-3.20,---,---,V 0.30-0.50; W 8.50-9.50
9.3.4-9.3.5 Chemical Composition of Hot Work Tool Steels and Special Purpose Tool Steels,JIS G 4404:2000,SKT 4,---,---,0.50-0.60,0.60-1.00,0.35,0.030,0.030,0.70-1.00,1.30-2.00,0.20-0.50,V 0.20; Cu 0.25
9.3.4-9.3.5 Chemical Composition of Hot Work Tool Steels and Special Purpose Tool Steels,ISO 4957:1999,55NiCrMoV7,---,---,0.50-0.60,0.60-0.90,0.10-0.40,0.030,0.030,0.80-1.20,1.50-1.80,0.35-0.55,V 0.05-0.15
9.3.4-9.3.5 Chemical Composition of Hot Work Tool Steels and Special Purpose Tool Steels,ASTM A 681-94 (1999),L6,---,T61206,0.65-0.75,0.25-0.80,0.10-0.50,0.030,0.030,0.60-1.20,1.25-2.00,0.50,---
9.3.4-9.3.5 Chemical Composition of Hot Work Tool Steels and Special Purpose Tool Steels,SAE J438-1970,L6,---,T61206,0.65-0.75,0.55-0.85,0.20-0.40,---,---,0.65-0.85,1.25-1.75,0.25,V 0.25
9.3.4-9.3.5 Chemical Composition of Hot Work Tool Steels and Special Purpose Tool Steels,JIS G 4404:2000,SKS 51,---,---,0.75-0.85,0.50,0.35,0.030,0.030,0.20-0.50,1.30-2.00,---,Cu 0.25
9.3.4-9.3.5 Chemical Composition of Hot Work Tool Steels and Special Purpose Tool Steels,ASTM A 681-94 (1999),F2,---,T60602,1.20-1.40,0.10-0.50,0.10-0.50,0.030,0.030,0.20-0.40,---,---,W 3.00-4.50; Ni+Cu 0.75
9.3.4-9.3.5 Chemical Composition of Hot Work Tool Steels and Special Purpose Tool Steels,JIS G 4404:2000,SKS 11,---,---,1.20-1.30,0.50,0.35,0.030,0.030,0.20-0.50,0.25,---,W 3.00-4.00; V 0.10-0.30; Cu 0.25

File: extracted/cap9_9.4.1_bearing_steels.csv
Section,Standard Designation,"Grade, Class, Type, Symbol or Name",Steel Number,UNS Number,C,Mn,Si,P,S,Cr,Ni,Mo,Others
9.4.1 Chemical Composition of Bearing Steels,ASTM A 295-98,52100,---,---,0.93-1.05,0.25-0.45,0.15-0.35,0.025,0.015,1.35-1.60,0.25,0.10,Cu 0.30; Al 0.050; O 0.0015
9.4.1 Chemical Composition of Bearing Steels,JIS G 4805:1999,SUJ 2,---,---,0.95-1.10,0.50,0.15-0.35,0.025,0.025,1.30-1.60,0.25,0.08,Cu 0.25
9.4.1 Chemical Composition of Bearing Steels,ISO 683-17:1999,"B1, 100Cr6",---,---,0.93-1.05,0.25-0.45,0.15-0.35,0.025,0.015,1.35-1.60,---,0.10,Cu 0.30; Al 0.050; O 0.0015
9.4.1 Chemical Composition of Bearing Steels,ASTM A 485-03,1,---,K19667,0.90-1.05,0.90-1.20,0.45-0.75,0.025,0.015,0.90-1.20,0.25,0.10,Cu 0.30; Al 0.050; O 0.0015; Ti 0.0050
9.4.1 Chemical Composition of Bearing Steels,ASTM A 485-03,"B2, 100CrMnSi4-4",---,---,0.93-1.05,0.90-1.20,0.45-0.75,0.025,0.015,0.90-1.20,---,0.10,Cu 0.30; Al 0.050; O 0.0015
9.4.1 Chemical Composition of Bearing Steels,JIS G 4805:1999,SUJ 3,---,---,0.95-1.10,0.90-1.15,0.40-0.70,0.025,0.025,0.90-1.20,0.25,0.08,Cu 0.25
9.4.1 Chemical Composition of Bearing Steels,ISO 683-17:1999,"B2, 100CrMnSi4-4",---,---,0.93-1.05,0.90-1.20,0.45-0.75,0.025,0.015,0.90-1.20,---,0.10,Cu 0.30; Al 0.050; O 0.0015
9.4.1 Chemical Composition of Bearing Steels,ASTM A 485-03,"B3, 100CrMnSi6-4",---,---,0.93-1.05,1.00-1.20,0.45-0.75,0.025,0.015,1.40-1.65,---,0.10,Cu 0.30; Al 0.050; O 0.0015
9.4.1 Chemical Composition of Bearing Steels,ISO 683-17:1999,"B3, 100CrMnSi6-4",---,---,0.93-1.05,1.00-1.20,0.45-0.75,0.025,0.015,1.40-1.65,---,0.10,Cu 0.30; Al 0.050; O 0.0015
9.4.1 Chemical Composition of Bearing Steels,ASTM A 485-03,"B4, 100CrMnSi6-6",---,---,0.93-1.05,1.40-1.70,0.45-0.75,0.025,0.015,1.40-1.65,---,0.10,Cu 0.30; Al 0.050; O 0.0015
9.4.1 Chemical Composition of Bearing Steels,ISO 683-17:1999,"B4, 100CrMnSi6-6",---,---,0.93-1.05,1.40-1.70,0.45-0.75,0.025,0.015,1.40-1.65,---,0.10,Cu 0.30; Al 0.050; O 0.0015
9.4.1 Chemical Composition of Bearing Steels,ASTM A 485-03,"B5, 100CrMo7",---,---,0.93-1.05,0.25-0.45,0.15-0.35,0.025,0.015,1.65-1.95,---,0.15-0.30,Cu 0.30; Al 0.050; O 0.0015
9.4.1 Chemical Composition of Bearing Steels,ISO 683-17:1999,"B5, 100CrMo7",---,---,0.93-1.05,0.25-0.45,0.15-0.35,0.025,0.015,1.65-1.95,---,0.15-0.30,Cu 0.30; Al 0.050; O 0.0015
9.4.1 Chemical Composition of Bearing Steels,ASTM A 485-03,"B6, 100CrMo7-3",---,---,0.93-1.05,0.60-0.80,0.15-0.35,0.025,0.015,1.65-1.95,---,0.20-0.35,Cu 0.30; Al 0.050; O 0.0015
9.4.1 Chemical Composition of Bearing Steels,ISO 683-17:1999,"B6, 100CrMo7-3",---,---,0.93-1.05,0.60-0.80,0.15-0.35,0.025,0.015,1.65-1.95,---,0.20-0.35,Cu 0.30; Al 0.050; O 0.0015
9.4.1 Chemical Composition of Bearing Steels,ASTM A 485-03,"B7, 100CrMo7-4",---,---,0.93-1.05,0.60-0.80,0.15-0.35,0.025,0.015,1.65-1.95,---,0.40-0.50,Cu 0.30; Al 0.050; O 0.0015
9.4.1 Chemical Composition of Bearing Steels,ISO 683-17:1999,"B7, 100CrMo7-4",---,---,0.93-1.05,0.60-0.80,0.15-0.35,0.025,0.015,1.65-1.95,---,0.40-0.50,Cu 0.30; Al 0.050; O 0.0015
9.4.1 Chemical Composition of Bearing Steels,ASTM A 485-03,"B8, 100CrMnMoSi8-4-6",---,---,0.93-1.05,0.80-1.10,0.40-0.60,0.025,0.015,1.80-2.05,---,0.50-0.60,Cu 0.30; Al 0.050; O 0.0015
9.4.1 Chemical Composition of Bearing Steels,ISO 683-17:1999,"B8, 100CrMnMoSi8-4-6",---,---,0.93-1.05,0.80-1.10,0.40-0.60,0.025,0.015,1.80-2.05,---,0.50-0.60,Cu 0.30; Al 0.050; O 0.0015

File: extracted/cap5_5.9.2A_austenitic_ss_tubes_high_temp.csv (part 2 of 2)
Section,Standard Designation,"Grade, Class, Type, Symbol or Name",Steel Number,UNS Number,C,Mn,Si,P,S,Cr,Ni,Mo,Others
5.9.2A Chemical Composition of Austenitic Stainless Steel Tubes and Pipes for Pressure Purposes and High Temperatures,JIS G 3459:1997,SUS317TP,---,---,0.08,2.00,1.00,0.040,0.030,18.00-20.00,11.00-15.00,3.00-4.00,---
5.9.2A Chemical Composition of Austenitic Stainless Steel Tubes and Pipes for Pressure Purposes and High Temperatures,JIS G 3463:1994,SUS317TB,---,---,0.08,2.00,1.00,0.040,0.030,18.00-20.00,11.00-15.00,3.00-4.00,---
5.9.2A Chemical Composition of Austenitic Stainless Steel Tubes and Pipes for Pressure Purposes and High Temperatures,JIS G 3468:1994,SUS317,---,---,0.08,2.00,1.00,0.045,0.030,18.00-20.00,11.00-15.00,3.00-4.00,---
5.9.2A Chemical Composition of Austenitic Stainless Steel Tubes and Pipes for Pressure Purposes and High Temperatures,ASTM A 213/A 213M-03a,TP317L,---,S31703,0.035,2.00,0.75,0.040,0.030,18.0-20.0,11.0-15.0,3.00-4.00,---
5.9.2A Chemical Composition of Austenitic Stainless Steel Tubes and Pipes for Pressure Purposes and High Temperatures,ASTM A 249/A 249M-03,TP317L,---,S31703,0.030,2.00,1.00,0.045,0.030,18.0-20.0,11.0-15.0,3.00-4.00,---
5.9.2A Chemical Composition of Austenitic Stainless Steel Tubes and Pipes for Pressure Purposes and High Temperatures,ASTM A 312/A 312M-03,TP317L,---,S31703,0.035,2.00,1.00,0.045,0.030,18.0-20.0,11.0-15.0,3.0-4.0,---
5.9.2A Chemical Composition of Austenitic Stainless Steel Tubes and Pipes for Pressure Purposes and High Temperatures,JIS G 3459:1997,SUS317LTP,---,---,0.030,2.00,1.00,0.040,0.030,18.00-20.00,11.00-15.00,3.00-4.00,---
5.9.2A Chemical Composition of Austenitic Stainless Steel Tubes and Pipes for Pressure Purposes and High Temperatures,JIS G 3463:1994,SUS317LTB,---,---,0.030,2.00,1.00,0.040,0.030,18.00-20.00,11.00-15.00,3.00-4.00,---
5.9.2A Chemical Composition of Austenitic Stainless Steel Tubes and Pipes for Pressure Purposes and High Temperatures,JIS G 3468:1994,SUS317L,---,---,0.030,2.00,1.00,0.045,0.030,18.00-20.00,11.00-15.00,3.00-4.00,---
5.9.2A Chemical Composition of Austenitic Stainless Steel Tubes and Pipes for Pressure Purposes and High Temperatures,AFNOR NF A 49-244:1993,X3CrNiMo19-15-4,---,---,0.030,2.00,0.75,0.035,0.010,17.5-19.5,14.0-16.0,3.00-4.00,---
5.9.2A Chemical Composition of Austenitic Stainless Steel Tubes and Pipes for Pressure Purposes and High Temperatures,AFNOR NF A 49-247:1981,TS Z 2 CND 19-15,---,---,0.030,2.00,1.00,0.040,0.030,17.5-19.5,14-16,3.0-4.0,---
5.9.2A Chemical Composition of Austenitic Stainless Steel Tubes and Pipes for Pressure Purposes and High Temperatures,ASTM A 213/A 213M-03a,TP321,---,S32100,0.08,2.00,0.75,0.040,0.030,17.0-20.0,9.00-13.0,---,Ti 5 X C-0.60
5.9.2A Chemical Composition of Austenitic Stainless Steel Tubes and Pipes for Pressure Purposes and High Temperatures,ASTM A 249/A 249M-03,TP321,---,S32100,0.08,2.00,1.00,0.045,0.030,17.0-19.0,9.00-12.0,---,N 0.10; Ti 5 x (C+N) to 0.70
5.9.2A Chemical Composition of Austenitic Stainless Steel Tubes and Pipes for Pressure Purposes and High Temperatures,ASTM A 312/A 312M-03,TP321,---,S32100,0.08,2.00,1.00,0.045,0.030,17.0-19.0,9.0-12.0,---,N 0.10; Ti 5 x C to 0.70
5.9.2A Chemical Composition of Austenitic Stainless Steel Tubes and Pipes for Pressure Purposes and High Temperatures,ASTM A 358/A 358M-01,321,---,S32100,0.08,2.00,0.75,0.045,0.030,17.0-19.0,9.0-12.0,---,Ti 5 x (C+N) to 0.70; N 0.10
5.9.2A Chemical Composition of Austenitic Stainless Steel Tubes and Pipes for Pressure Purposes and High Temperatures,ASTM A 376/A 376M-02a,TP321,---,---,0.08,2.00,0.75,0.045,0.030,17.0-19.0,9.00-13.0,---,Ti 5 x C to 0.70
5.9.2A Chemical Composition of Austenitic Stainless Steel Tubes and Pipes for Pressure Purposes and High Temperatures,ASTM A 409/A 409M-01,TP321,---,S32100,0.08,2.00,1.00,0.045,0.030,17.0-20.0,9.00-12.0,---,Ti 5 x C to 0.70
5.9.2A Chemical Composition of Austenitic Stainless Steel Tubes and Pipes for Pressure Purposes and High Temperatures,JIS G 3459:1997,SUS321TP,---,---,0.08,2.00,1.00,0.040,0.030,17.00-19.00,9.00-13.00,---,Ti 5 x C min
5.9.2A Chemical Composition of Austenitic Stainless Steel Tubes and Pipes for Pressure Purposes and High Temperatures,JIS G 3463:1994,SUS321TB,---,---,0.08,2.00,1.00,0.040,0.030,17.00-19.00,9.00-13.00,---,Ti 5 x C min
5.9.2A Chemical Composition of Austenitic Stainless Steel Tubes and Pipes for Pressure Purposes and High Temperatures,JIS G 3467:1988,SUS 321 TF,---,---,0.08,2.00,1.00,0.040,0.030,17.00-19.00,9.00-13.00,---,Ti 5 x C min
5.9.2A Chemical Composition of Austenitic Stainless Steel Tubes and Pipes for Pressure Purposes and High Temperatures,JIS G 3468:1994,SUS321,---,---,0.08,2.00,1.00,0.045,0.030,17.00-19.00,9.00-13.00,---,Ti 5 x C min
5.9.2A Chemical Composition of Austenitic Stainless Steel Tubes and Pipes for Pressure Purposes and High Temperatures,BS 3605-1:1991 AMD 2:1997,321S31,---,---,0.080,2.00,1.00,0.040,0.030,17.00-19.00,9.00-12.00,---,Ti 5 x C to 0.80
5.9.2A Chemical Composition of Austenitic Stainless Steel Tubes and Pipes for Pressure Purposes and High Temperatures,BS 3605-2:1992 AMD 1:1997,321S31,---,---,0.080,2.00,1.00,0.04,0.03,17.00-19.00,9.00-12.00,---,Ti 5 x C to 0.80
5.9.2A Chemical Composition of Austenitic Stainless Steel Tubes and Pipes for Pressure Purposes and High Temperatures,DIN 17457:1985,X 6 CrNiTi 18 10,1.4541,---,0.08,---,---,---,---,17.0-19.0,9.0-12.0,---,Ti 5 x C to 0.80
5.9.2A Chemical Composition of Austenitic Stainless Steel Tubes and Pipes for Pressure Purposes and High Temperatures,DIN 17458:1985,X 6 CrNiTi 18 10,1.4541,---,0.08,---,---,---,---,17.0-19.0,9.0-12.0,---,Ti 5 x C to 0.80
5.9.2A Chemical Composition of Austenitic Stainless Steel Tubes and Pipes for Pressure Purposes and High Temperatures,DIN 28180:1985,X 6 CrNiTi 18 10,1.4541,---,0.08,---,---,---,---,17.0-19.0,9.0-12.0,---,Ti 5 x C to 0.80
5.9.2A Chemical Composition of Austenitic Stainless Steel Tubes and Pipes for Pressure Purposes and High Temperatures,DIN 28181:1985,X 6 CrNiTi 18 10,1.4541,---,0.08,---,---,---,---,17.0-19.0,9.0-12.0,---,Ti 5 x C to 0.80
5.9.2A Chemical Composition of Austenitic Stainless Steel Tubes and Pipes for Pressure Purposes and High Temperatures,AFNOR NF A 49-217:1987,TU Z 6 CNT 18 10,---,---,0.080,2.00,1.00,0.040,0.030,17.00-20.00,9.00-12.00,---,Ti 5 x C to 0.6
5.9.2A Chemical Composition of Austenitic Stainless Steel Tubes and Pipes for Pressure Purposes and High Temperatures,AFNOR NF A 49-244:1993,X6CrNiTi18-10,---,---,0.060,2.00,0.75,0.040,0.015,17.0-19.0,9.0-11.0,---,Ti 5 x (C+N) to 0.70; Ti/C+N to 15
5.9.2A Chemical Composition of Austenitic Stainless Steel Tubes and Pipes for Pressure Purposes and High Temperatures,AFNOR NF A 49-247:1981,TS Z 6 CNT 18-10,---,---,0.080,2.00,1.00,0.040,0.030,17-20.0,9-12.00,---,Ti 5 x C to 0.6
5.9.2A Chemical Composition of Austenitic Stainless Steel Tubes and Pipes for Pressure Purposes and High Temperatures,ISO 2604-II:1975,TS 53,---,---,0.08,2.00,1.00,0.045,0.030,17.00-19.00,9.00-13.00,---,Ti 5 x C to 0.80
5.9.2A Chemical Composition of Austenitic Stainless Steel Tubes and Pipes for Pressure Purposes and High Temperatures,ISO 2604-V:1978,TW 53,---,---,0.08,2.00,1.00,0.045,0.030,17.00-19.00,9.00-12.00,---,Ti 5 x C to 0.80
5.9.2A Chemical Composition of Austenitic Stainless Steel Tubes and Pipes for Pressure Purposes and High Temperatures,ASTM A 213/A 213M-03a,TP321H,---,S32109,0.04-0.10,2.00,0.75,0.040,0.030,17.0-20.0,9.00-13.0,---,Ti 4 X C-0.60
5.9.2A Chemical Composition of Austenitic Stainless Steel Tubes and Pipes for Pressure Purposes and High Temperatures,ASTM A 249/A 249M-03,TP321H,---,S32109,0.04-0.10,2.00,1.00,0.045,0.030,17.0-19.0,9.00-12.0,---,N 0.10; Ti 5 x (C+N) to 0.70
5.9.2A Chemical Composition of Austenitic Stainless Steel Tubes and Pipes for Pressure Purposes and High Temperatures,ASTM A 312/A 312M-03,TP321H,---,S32109,0.04-0.10,2.00,1.00,0.045,0.030,17.0-19.0,9.0-12.0,---,Ti 5 x C to 0.60
5.9.2A Chemical Composition of Austenitic Stainless Steel Tubes and Pipes for Pressure Purposes and High Temperatures,ASTM A 376/A 376M-02a,TP321H,---,S32109,0.04-0.10,2.00,0.75,0.040,0.030,17.0-19.0,9.00-13.0,---,Ti 4 x C to 0.70
5.9.2A Chemical Composition of Austenitic Stainless Steel Tubes and Pipes for Pressure Purposes and High Temperatures,JIS G 3459:1997,SUS321HTP,---,---,0.04-0.10,2.00,0.75,0.030,0.030,17.00-20.00,9.00-13.00,---,Ti 4 x C to 0.60
5.9.2A Chemical Composition of Austenitic Stainless Steel Tubes and Pipes for Pressure Purposes and High Temperatures,JIS G 3463:1994,SUS321HTB,---,---,0.04-0.10,2.00,0.75,0.030,0.030,17.00-20.00,9.00-13.00,---,Ti 4 x C to 0.60
5.9.2A Chemical Composition of Austenitic Stainless Steel Tubes and Pipes for Pressure Purposes and High Temperatures,JIS G 3467:1988,SUS 321H TF,---,---,0.04-0.10,2.00,0.75,0.030,0.030,17.00-20.00,9.00-13.00,---,Ti 4 x C to 0.60
5.9.2A Chemical Composition of Austenitic Stainless Steel Tubes and Pipes for Pressure Purposes and High Temperatures,BS 3605-1:1991 AMD 2:1997,321S51,---,---,0.04-0.10,2.00,1.00,0.040,0.030,17.00-19.00,9.00-12.00,---,Ti 5 x C to 0.80
5.9.2A Chemical Composition of Austenitic Stainless Steel Tubes and Pipes for Pressure Purposes and High Temperatures,AFNOR NF A 49-214:1978,Z 6 CNT 18-12 B,---,---,0.04-0.08,2.0,1.0,0.035,0.030,17-19,10-13,---,Ti 4 x C to 0.60
5.9.2A Chemical Composition of Austenitic Stainless Steel Tubes and Pipes for Pressure Purposes and High Temperatures,ISO 2604-II:1975,TS 54,---,---,0.04-0.10,2.00,0.20-0.80,0.045,0.030,17.00-20.00,9.00-13.00,---,Ti 4 x C to 0.60
5.9.2A Chemical Composition of Austenitic Stainless Steel Tubes and Pipes for Pressure Purposes and High Temperatures,JIS G 3463:1994,SUS329J3LTB,---,---,0.030,1.50,1.00,0.040,0.030,21.00-24.00,4.50-6.50,2.50-3.50,N 0.08-0.20
5.9.2A Chemical Composition of Austenitic Stainless Steel Tubes and Pipes for Pressure Purposes and High Temperatures,AFNOR NF A 49-217:1987,TU Z 2 CND 22 05 03,---,---,0.030,2.00,1.00,0.030,0.020,21.00-23.00,4.50-6.50,2.50-3.50,N 0.08-0.20
5.9.2A Chemical Composition of Austenitic Stainless Steel Tubes and Pipes for Pressure Purposes and High Temperatures,JIS G 3463:1994,SUS329J4LTB,---,---,0.030,1.50,1.00,0.040,0.030,24.00-26.00,5.50-7.50,2.50-3.50,N 0.08-0.30
5.9.2A Chemical Composition of Austenitic Stainless Steel Tubes and Pipes for Pressure Purposes and High Temperatures,AFNOR NF A 49-217:1987,TU Z 2 CND 25 07 03,---,---,0.030,1.70,0.70,0.030,0.020,23.50-25.50,5.50-7.50,2.50-3.50,N 0.15-0.25
5.9.2A Chemical Composition of Austenitic Stainless Steel Tubes and Pipes for Pressure Purposes and High Temperatures,ASTM A 213/A 213M-03a,TP347,---,S34700,0.08,2.00,0.75,0.040,0.030,17.0-20.0,9.00-13.0,---,Cb+Ta 10 X C -1.00
5.9.2A Chemical Composition of Austenitic Stainless Steel Tubes and Pipes for Pressure Purposes and High Temperatures,ASTM A 249/A 249M-03,TP347,---,S34700,0.08,2.00,1.00,0.045,0.030,17.0-19.0,9.00-12.0,---,N 0.40-0.60; Cb 0.10; Cb 10 x C to 1.10
5.9.2A Chemical Composition of Austenitic Stainless Steel Tubes and Pipes for Pressure Purposes and High Temperatures,ASTM A 312/A 312M-03,TP347,---,S34700,0.08,2.00,1.00,0.045,0.030,17.0-19.0,9.0-13.0,---,Cb 10 x C to 1.00
5.9.2A Chemical Composition of Austenitic Stainless Steel Tubes and Pipes for Pressure Purposes and High Temperatures,ASTM A 358/A 358M-01,347,---,S34700,0.08,2.00,0.75,0.045,0.030,17.0-19.0,9.0-13.0,---,Cb 10 x C to 1.00
5.9.2A Chemical Composition of Austenitic Stainless Steel Tubes and Pipes for Pressure Purposes and High Temperatures,ASTM A 376/A 376M-02a,TP347,---,---,0.08,2.00,0.75,0.040,0.030,17.0-19.0,9.00-13.0,---,Cb 10 x C to 1.10
5.9.2A Chemical Composition of Austenitic Stainless Steel Tubes and Pipes for Pressure Purposes and High Temperatures,ASTM A 409/A 409M-01,TP347,---,S34700,0.08,2.00,1.00,0.045,0.030,17.0-19.0,9.00-12.0,---,(Cb+Ta) 10 x C to 1.10
5.9.2A Chemical Composition of Austenitic Stainless Steel Tubes and Pipes for Pressure Purposes and High Temperatures,JIS G 3459:1997,SUS347TP,---,---,0.08,2.00,1.00,0.040,0.030,17.00-19.00,9.00-13.00,---,Nb 10 x C min
5.9.2A Chemical Composition of Austenitic Stainless Steel Tubes and Pipes for Pressure Purposes and High Temperatures,JIS G 3463:1994,SUS347TB,---,---,0.08,2.00,1.00,0.040,0.030,17.00-19.00,9.00-13.00,---,Nb 10 x C min
5.9.2A Chemical Composition of Austenitic Stainless Steel Tubes and Pipes for Pressure Purposes and High Temperatures,JIS G 3467:1988,SUS 347 TF,---,---,0.08,2.00,1.00,0.040,0.030,17.00-19.00,9.00-13.00,---,Nb 10 x C min
5.9.2A Chemical Composition of Austenitic Stainless Steel Tubes and Pipes for Pressure Purposes and High Temperatures,JIS G 3468:1994,SUS347,---,---,0.08,2.00,1.00,0.045,0.030,17.00-19.00,9.00-13.00,---,Nb 10 x C min
5.9.2A Chemical Composition of Austenitic Stainless Steel Tubes and Pipes for Pressure Purposes and High Temperatures,BS 3605-1:1991 AMD 2:1997,347S31,---,---,0.080,2.00,1.00,0.040,0.030,17.00-19.00,9.00-13.00,---,Nb 10 x C to 1.00
5.9.2A Chemical Composition of Austenitic Stainless Steel Tubes and Pipes for Pressure Purposes and High Temperatures,BS 3605-2:1992 AMD 1:1997,347S31,---,---,0.080,2.00,1.00,0.04,0.03,17.00-19.00,9.00-12.00,---,Nb 10 x C to 1.00
5.9.2A Chemical Composition of Austenitic Stainless Steel Tubes and Pipes for Pressure Purposes and High Temperatures,DIN 17457:1985,X 6 CrNiNb 18 10,1.4550,---,0.08,---,---,---,---,17.0-19.0,9.0-12.0,---,Nb 10 x C to 1.00
5.9.2A Chemical Composition of Austenitic Stainless Steel Tubes and Pipes for Pressure Purposes and High Temperatures,DIN 17458:1985,X 6 CrNiNb 18 10,1.4550,---,0.08,---,---,---,---,17.0-19.0,9.0-12.0,---,Nb 10 x C to 1.00
5.9.2A Chemical Composition of Austenitic Stainless Steel Tubes and Pipes for Pressure Purposes and High Temperatures,ISO 2604-II:1975,TS 50,---,---,0.08,2.00,1.00,0.045,0.030,17.00-19.00,9.00-13.00,---,Nb 10 x C to 1.00
5.9.2A Chemical Composition of Austenitic Stainless Steel Tubes and Pipes for Pressure Purposes and High Temperatures,ISO 2604-V:1978,TW 50,---,---,0.08,2.00,1.00,0.045,0.030,17.00-19.00,9.00-12.00,---,Nb 10 x C to 1.00
5.9.2A Chemical Composition of Austenitic Stainless Steel Tubes and Pipes for Pressure Purposes and High Temperatures,ASTM A 213/A 213M-03a,TP347H,---,S34709,0.04-0.10,2.00,0.75,0.040,0.030,17.0-20.0,9.00-13.0,---,Cb+Ta 8 X C -1.0
5.9.2A Chemical Composition of Austenitic Stainless Steel Tubes and Pipes for Pressure Purposes and High Temperatures,ASTM A 249/A 249M-03,TP347H,---,S34709,0.04-0.10,2.00,1.00,0.045,0.030,17.0-19.0,9.00-12.0,---,Cb 8 x C to 1.0
5.9.2A Chemical Composition of Austenitic Stainless Steel Tubes and Pipes for Pressure Purposes and High Temperatures,ASTM A 312/A 312M-03,TP347H,---,S34709,0.04-0.10,2.00,1.00,0.045,0.030,17.0-19.0,9.0-13.0,---,Cb 8 x C to 1.00
5.9.2A Chemical Composition of Austenitic Stainless Steel Tubes and Pipes for Pressure Purposes and High Temperatures,ASTM A 376/A 376M-02a,TP347H,---,S34709,0.04-0.10,2.00,0.75,0.045,0.030,17.0-19.0,9.00-13.0,---,Cb 8 x C to 1.10
5.9.2A Chemical Composition of Austenitic Stainless Steel Tubes and Pipes for Pressure Purposes and High Temperatures,JIS G 3459:1997,SUS347HTP,---,---,0.04-0.10,2.00,1.00,0.030,0.030,17.00-20.00,9.00-13.00,---,Nb 8 x C to 1.00
5.9.2A Chemical Composition of Austenitic Stainless Steel Tubes and Pipes for Pressure Purposes and High Temperatures,JIS G 3463:1994,SUS347HTB,---,---,0.04-0.10,2.00,1.00,0.030,0.030,17.00-20.00,9.00-13.00,---,Nb 8 x C to 1.00
5.9.2A Chemical Composition of Austenitic Stainless Steel Tubes and Pipes for Pressure Purposes and High Temperatures,JIS G 3467:1988,SUS 347H TF,---,---,0.04-0.10,2.00,0.75,0.030,0.030,17.00-20.00,9.00-13.00,---,Nb 8 x C to 1.00
5.9.2A Chemical Composition of Austenitic Stainless Steel Tubes and Pipes for Pressure Purposes and High Temperatures,BS 3605-1:1991 AMD 2:1997,347S51,---,---,0.04-0.10,2.00,1.00,0.040,0.030,17.00-19.00,9.00-13.00,---,Nb 10 x C to 1.20
5.9.2A Chemical Composition of Austenitic Stainless Steel Tubes and Pipes for Pressure Purposes and High Temperatures,DIN 17459:1992,X 8 CrNiNb 16 13,1.4961,---,0.04-0.10,1.5,0.30-0.60,0.035,0.015,15.0-17.0,12.0-14.0,,Nb 10 x C to 1.2
5.9.2A Chemical Composition of Austenitic Stainless Steel Tubes and Pipes for Pressure Purposes and High Temperatures,AFNOR NF A 49-214:1978,Z 6 CN Nb 18-12 B,---,---,0.04-0.08,2.0,1.0,0.035,0.030,17-19,10-13,---,(Nb+Ta) 8 x C to 1.00
5.9.2A Chemical Composition of Austenitic Stainless Steel Tubes and Pipes for Pressure Purposes and High Temperatures,ISO 2604-II:1975,TS 56,---,---,0.04-0.10,2.00,0.20-0.80,0.045,0.030,16.00-20.00,11.00-14.00,---,Nb 10 x C to 1.4
5.9.2A Chemical Composition of Austenitic Stainless Steel Tubes and Pipes for Pressure Purposes and High Temperatures,ASTM A 213/A 213M-03a,---,---,S31725,0.03,2.00,0.75,0.040,0.030,18.0-20.0,13.5-17.5,4.0-5.00,N 0.10; Cu 0.75
5.9.2A Chemical Composition of Austenitic Stainless Steel Tubes and Pipes for Pressure Purposes and High Temperatures,ASTM A 249/A 249M-03,---,---,S31725,0.03,2.00,1.00,0.045,0.030,18.0-20.0,13.5-17.5,4.0-5.0,N 0.20
5.9.2A Chemical Composition of Austenitic Stainless Steel Tubes and Pipes for Pressure Purposes and High Temperatures,ASTM A 312/A 312M-03,---,---,S31725,0.03,2.00,1.00,0.040,0.030,18.0-20.0,13.5-17.5,4.0-5.0,N 0.10; Cu 0.75
5.9.2A Chemical Composition of Austenitic Stainless Steel Tubes and Pipes for Pressure Purposes and High Temperatures,ASTM A 358/A 358M-01,---,---,S31725,0.030,2.00,0.75,0.045,0.030,18.0-20.0,13.5-17.5,4.0-5.0,N 0.20
5.9.2A Chemical Composition of Austenitic Stainless Steel Tubes and Pipes for Pressure Purposes and High Temperatures,ASTM A 376/A 376M-02a,---,---,S31725,0.030,2.00,0.75,0.045,0.030,18.0-20.0,13.5-17.5,4.0-5.0,N 0.20; Cu 0.75
5.9.2A Chemical Composition of Austenitic Stainless Steel Tubes and Pipes for Pressure Purposes and High Temperatures,ASTM A 409/A 409M-01,---,---,S31725,0.030,2.00,1.00,0.045,0.030,18.0-20.0,13.5-17.5,4.0-5.0,N 0.020
5.9.2A Chemical Composition of Austenitic Stainless Steel Tubes and Pipes for Pressure Purposes and High Temperatures,DIN 17457:1985,X 2 CrNiMoN 17 13 5,1.4439,---,0.030,---,---,---,0.025,16.5-18.5,12.5-14.5,4.0-5.0,N 0.12-0.22
5.9.2A Chemical Composition of Austenitic Stainless Steel Tubes and Pipes for Pressure Purposes and High Temperatures,DIN 17458:1985,X 2 CrNiMoN 17 13 5,1.4439,---,0.030,---,---,---,0.025,16.5-18.5,12.5-14.5,4.0-5.0,N 0.12-0.22
5.9.2A Chemical Composition of Austenitic Stainless Steel Tubes and Pipes for Pressure Purposes and High Temperatures,AFNOR NF A 49-244:1993,X3CrNiMoN18-14-5,---,---,0.030,2.00,0.75,0.035,0.010,17.0-19.0,13.0-15.0,4.0-5.0,N 0.12-0.20
5.9.2A Chemical Composition of Austenitic Stainless Steel Tubes and Pipes for Pressure Purposes and High Temperatures,ASTM A 358/A 358M-01,---,---,N08904,0.020,2.00,1.00,0.045,0.035,19.0-23.0,23.0-28.0,4.0-5.0,Cu 1.0-2.0; N 0.10
5.9.2A Chemical Composition of Austenitic Stainless Steel Tubes and Pipes for Pressure Purposes and High Temperatures,ASTM A 249/A 249M-03,---,---,N08904,0.020,2.00,1.00,0.040,0.030,19.0-23.0,23.0-28.0,4.0-5.0,N 0.10; Cu 1.00-2.00
5.9.2A Chemical Composition of Austenitic Stainless Steel Tubes and Pipes for Pressure Purposes and High Temperatures,JIS G 3459:1997,SUS890LTP,---,---,0.020,2.00,1.00,0.040,0.030,19.00-23.00,23.00-28.00,4.00-5.00,Cu 1.00-2.00
5.9.2A Chemical Composition of Austenitic Stainless Steel Tubes and Pipes for Pressure Purposes and High Temperatures,JIS G 3463:1994,SUS890LTB,---,---,0.020,2.00,1.00,0.040,0.030,19.00-23.00,23.00-28.00,4.00-5.00,Cu 1.00-2.00
5.9.2A Chemical Composition of Austenitic Stainless Steel Tubes and Pipes for Pressure Purposes and High Temperatures,AFNOR NF A 49-244:1993,X2NiCrMoCu25-20,---,---,0.020,2.00,0.40,0.035,0.010,19.0-21.0,24.0-26.0,4.0-5.0,Cu 1.00-2.00
5.9.2A Chemical Composition of Austenitic Stainless Steel Tubes and Pipes for Pressure Purposes and High Temperatures,ASTM A 240/A 240M-03c,800,---,N08800,0.10,1.50,1.00,0.045,0.015,19.0-23.0,30.0-35.0,---,Cu 0.75; Ti 0.15-0.60
5.9.2A Chemical Composition of Austenitic Stainless Steel Tubes and Pipes for Pressure Purposes and High Temperatures,JIS G 3467:1988,NCF 800 TF,---,---,0.10,1.50,1.00,0.030,0.015,19.00-23.00,30.00-35.00,---,Cu 0.75; Al 0.15-0.60; Ti 0.15-0.60
5.9.2A Chemical Composition of Austenitic Stainless Steel Tubes and Pipes for Pressure Purposes and High Temperatures,DIN 17459:1992,X 5 NiCrAlTi 31 20,1.4958,---,0.03-0.08,1.5,0.70,0.015,0.010,19.0-22.0,30.0-32.5,---,Al 0.20-0.50; Ti 0.20-0.50; Al+Ti 0.70;
5.9.2A Chemical Composition of Austenitic Stainless Steel Tubes and Pipes for Pressure Purposes and High Temperatures,AFNOR NF A 49-244:1993,X5NiCr32-21,---,---,0.05,1.50,0.75,0.035,0.015,19.0-24.0,30.0-33.0,---,Al 0.15-0.60; Ti 0.15-0.60
5.9.2A Chemical Composition of Austenitic Stainless Steel Tubes and Pipes for Pressure Purposes and High Temperatures,DIN 17459:1992,X 8 NiCrAlTi 32 21,1.4959,---,0.05-0.10,1.5,0.70,0.015,0.010,19.0-22.0,30.0-34.0,---,Al 0.25-0.65; Ti 0.25-0.65; Co 0.5;
5.9.2A Chemical Composition of Austenitic Stainless Steel Tubes and Pipes for Pressure Purposes and High Temperatures,ASTM A 240/A 240M-03c,800H,---,N08810,0.05-0.10,1.50,1.00,0.045,0.015,19.0-23.0,30.0-35.0,---,Cu 0.75; Ti 0.15-0.60;
5.9.2A Chemical Composition of Austenitic Stainless Steel Tubes and Pipes for Pressure Purposes and High Temperatures,JIS G 3467:1988,NCF 800H TF,---,---,0.05-0.10,1.50,1.00,0.030,0.015,19.00-23.00,30.00-35.00,---,Cu 0.75; Al 0.15-0.60; Ti 0.15-0.60
5.9.2A Chemical Composition of Austenitic Stainless Steel Tubes and Pipes for Pressure Purposes and High Temperatures,ASTM A 249/A 249M-03,---,---,N08367,0.030,2.00,1.00,0.040,0.030,20.0-22.0,23.5-25.5,6.0-7.0,N 0.18-0.25; Cu 0.75
5.9.2A Chemical Composition of Austenitic Stainless Steel Tubes and Pipes for Pressure Purposes and High Temperatures,ASTM A 249/A 249M-03,---,---,N08926,0.020,2.00,0.50,0.030,0.010,19.0-21.0,24.0-26.0,6.0-7.0,N 0.15-0.25; Cu 0.50-1.50
5.9.2A Chemical Composition of Austenitic Stainless Steel Tubes and Pipes for Pressure Purposes and High Temperatures,ASTM A 312/A 312M-03,---,---,N08926,0.020,2.00,0.50,0.030,0.010,24.0-26.0,19.0-21.0,6.0-7.0,N 0.15-0.25; Cu 0.50-1.50
5.9.2A Chemical Composition of Austenitic Stainless Steel Tubes and Pipes for Pressure Purposes and High Temperatures,ASTM A 688/A 688M-03,---,---,N08367,0.030,2.00,1.00,0.040,0.030,20.00-22.00,23.50-25.50,6.00-7.00,N 0.18-0.25; Cu 0.75
5.9.2A Chemical Composition of Austenitic Stainless Steel Tubes and Pipes for Pressure Purposes and High Temperatures,ASTM A 688/A 688M-03,---,---,N08926,0.020,2.00,0.5,0.03,0.01,19.00-21.00,24.00-26.00,6.0-7.0,N 0.15-0.25; Cu 0.5-1.5
5.9.2A Chemical Composition of Austenitic Stainless Steel Tubes and Pipes for Pressure Purposes and High Temperatures,JIS G 3463:1994,SUS836LTB,---,---,0.030,2.00,1.00,0.040,0.030,19.00-24.00,24.00-26.00,5.00-7.00,N 0.25
